Repository: herryeric/daily-paper-reader

# 日报 · 2026-02-21 ~ 2026-03-22

- 生成时间：2026-03-22 07:14:44 UTC
- 当次推荐总数：77
- 精读区：66
- 速读区：11

## 今日简报（AI）
今日深度研读 77 篇前沿文献，重点聚焦高温超导机制的通用路径与费米气体超流态的物理突破。
研究揭示了记忆主导的量子临界性是实现高温超导的普适方案，并展示了通过抑制泡利原理在费米气体中产生超流态的新机制。
建议关注量子临界理论与机器学习在识别非常规超导配对对称性中的跨学科应用。

## 精读区
1. [Zero-point energy of a trapped ultracold Fermi gas at unitarity: squeezing the Heisenberg uncertainty principle and suppressing the Pauli principle to produce a superfluid state](/20260221-20260322/2602.20420v1-zero-point-energy-of-a-trapped-ultracold-fermi-gas-at-unitarity-squeezing-the-heisenberg-uncertainty-principle-and-suppressing-the-pauli-principle-to-produce-a-superfluid-state) （10.0/10）
2.

File: docs/20260221-20260322/2602.19724v1-anisotropic-fully-gapped-superconductivity-in-quasi-one-dimensional-li09mo6o17.txt
Title: Anisotropic fully-gapped superconductivity in quasi-one-dimensional Li$_{0.9}$Mo$_6$O$_{17}$

URL Source: https://arxiv.org/pdf/2602.19724v1

Published Time: Tue, 24 Feb 2026 02:41:22 GMT

Number of Pages: 13

Markdown Content:
Anisotropic fully-gapped superconductivity in quasi-one-dimensional Li 0.9Mo 6O17 

M. J. Grant 1, T. M. Huijbregts 1, R. Nicholls 1, M. Greenblatt 2, P. Chudzinski 3,4 , A. Carrington 1, and N. E. Hussey 1,5 1H. H. Wills Physics Laboratory, University of Bristol, Bristol, BS8 1TL, UK 

> 2

Department of Chemistry and Chemical Biology, Rutgers University, Piscataway NJ, USA 

> 3

School of Mathematics and Physics, Queen’s University Belfast, Belfast, UK 

> 4

Institute of Fundamental Technological Research, Polish Academy of Sciences, Warsaw, Poland 

> 5

High Field Magnet Laboratory (HFML-FELIX) and Institute for Molecules and Materials, Radboud University, Nijmegen, Netherlands 

Abstract 

Superconductivity in quasi-one-dimensional Li 0.9Mo 6O17 emerges from an exotic, non-metallic normal state that exhibits signatures of Tomonaga-Luttinger liquid behavior, emergent symmetry and excitonic order. The high upper critical field, 𝐻 𝑐 2, in Li 0.9Mo 6O17 suggests that that the favored pairing state is spin-triplet in nature. Here, we report measurements of the magnetic penetration depth down to 0 .08 K ( 𝑇 /𝑇 𝑐 ≲ 0.04) and the specific heat down to 0 .4 K ( 𝑇 /𝑇 𝑐 ≲ 0.2), and show that they are consistent with a moderately-coupled, fully-gapped superconducting state with marked gap anisotropy and a minimum ( Δmin ≃ 0.4 𝑘 B𝑇 𝑐 ) occurring over a very narrow region in 𝑘 -space. Combined with knowledge of 𝐻 𝑐 2, these measurements support the presence of a nodeless and possibly odd-parity spin-triplet superconducting order parameter in Li 0.9Mo 6O17 .

Introduction - Electrons confined to propagate along weakly coupled chains are highly susceptible to different forms of electronic order [1]. Such quasi-one-dimensional (quasi-1D) conductors offer a promising platform for the realization of exotic phases, such as the Tomonaga-Luttinger liquid (TLL) state [2] and spin-triplet superconductivity [3]. Materials that exhibit both superconductivity and TLL behavior are rare, though carbon nanotubes and the Bechgaard salt (TMTSF) 2PF 6 are potential candidates. In the former, intrinsic superconductivity is only realized in bundles (ropes) of nanotubes [4], while in the latter, superconductivity appears under applied pressures of around 12 kbar [5]. Hence, in both cases, it is not clear whether the TLL state survives as the coupling between adjacent conducting chains becomes stronger and superconductivity emerges. Evidence for unconventional (nodal [6] and triplet [7]) superconductivity as well as TLL behavior [8] has also been reported in a family of quasi-1D arsenide superconductors with the generic formula A 2X3As 3 (A = Na, K, Rb, Cs, and X = Cr, Mo) [9]. However, the electrical resistivity anisotropy and thus the degree of one-dimensionality in this family is not yet known, and may in fact be compromised by the presence of additional 3D components in its electronic structure [8]. Certainly, 𝐻 𝑐 2 exhibits only modest anisotropy [10]. Li 0.9Mo 6O17 (LMO, or purple bronze) is another viable candidate for the realization of a bulk TLL that also superconducts [11, 12]. Supporting evidence for TLL behavior in LMO includes power-law scaling of the low-energy density of states as measured by scanning tunnelling spectroscopy and angle-resolved photoemission spectroscopy [13, 14, 15, 16, 17], and a marked violation of the Wiedemann-Franz law, even at 300 K [18, 19]. Its basic electronic structure – a pair of 1D sheets with 𝑑 𝑥 𝑦 character – derives from the MoO 6 octahedra that form conductive zig-zag chains along the 𝑏 -axis [20, 11]. Accordingly, the resistivity of LMO is highly anisotropic with 𝜌 𝑎 :𝜌 𝑏 :𝜌 𝑐 ≈

100:1:2000 [21, 22]. Upon cooling, 𝜌 𝑏 (𝑇 ) is metallic ( 𝑑𝜌 /𝑑𝑇 > 0) down to a minimum at 𝑇 min ≃ 25 K, below which there is a crossover to insulating behavior in the form of a large upturn in 𝜌 (𝑇 ) before the onset of superconductivity at 𝑇 𝑐 ∼ 2 K. The collapse of this resistive upturn under an applied magnetic field [23], as well as the absence of any definitive thermodynamic or spectroscopic signatures at 𝑇 min [24, 25, 26, 27], appear to rule out charge- or spin-density wave order as the origin of the upturn. More recently, it has been suggested [12, 28, 29] that the filled and empty 𝑑 𝑦𝑧 and 𝑑 𝑥𝑧 bands may combine to form excitonic states that are not optically active. These ‘dark’ excitons then act as strong scattering centers whose influence grows with decreasing 𝑇 , driving the system towards a state of ‘emergent symmetry’ in which the (Mott) insulating and superconducting (SC) states are effectively degenerate [29]. 1             

> arXiv:2602.19724v1 [cond-mat.supr-con] 23 Feb 2026 #1 #2
> 𝑎 (˚ A) 9.481 (3)9.511 (8)
> 𝑏 (˚ A) 5.527 (4)5.520 (3)
> 𝑐 (˚ A) 12 .701 (8)12 .733 (13 )
> 𝜃 (◦)90 .57 (2)90 .68 (6)

Table 1: Lattice parameters ( 𝑎, 𝑏, 𝑐 ) and monoclinic angle ( 𝜃 ) determined by x-ray diffraction of two LMO crystals. Despite the fact that LMO is an unusual, if not unique, example of a quasi-1D superconductor emerging out of an insulating state, very little is known about the nature of its superconductivity, in particular its gap structure. To address this, we have measured the low-𝑇 specific heat and penetration depth in LMO crystals with the highest-reported 𝑇 𝑐 values. The combined data are found to be consistent with a nodeless SC order parameter, albeit one possessing strong ( ∼ 7×) anisotropy along the 1D Fermi sheets. The 5-fold enhancement of 𝐻 𝑐 2 beyond the Pauli paramagnetic limit in LMO [21] has led to suggestions that its pairing state is spin-triplet [30, 31, 32, 33]. The anisotropic, fully-gapped state reported here shares features with some of these models [30, 31] and while no direct evidence for triplet pairing has yet been reported, the totality of the data appear consistent with a nodeless, triplet pairing state [30, 31, 32, 33]. 

Experimental - Single crystals were grown using a temperature gradient flux method [34]. Crystals with a range of 𝑇 𝑐 values, including non-SC samples, are found within a single growth [35, 36]. The origin of this variability is not presently known [37], though may be associated with the near-degeneracy of the Mott insulating and SC states as reported in Ref. [29]. For this study, we selected samples with the highest 𝑇 𝑐 values ( ≳ 2 K). The crystallinity of two of the samples used for magnetic penetration depth measurements, #1 ( ∼ 580 × 350 × 40 𝜇 m3) and #2 (∼ 310 × 270 × 15 𝜇 m3) was checked using a Bruker D8 Venture four-circle x-ray diffractometer in conjunction with a Bruker CPAD detector. The lattice parameters obtained are shown in Table 1, and are in good agreement with previous reports [20, 22]. Measurements of the 𝑇 -dependence of the magnetic penetration depth, Δ𝜆 (𝑇 ) were carried out on three samples (#1, #2, #3) in a dilution refrigerator down to 80 mK using a tunnel diode oscillator technique operating at 14 .7 MHz [38, 39]. Each sample is mounted on a high-purity 800 𝜇 m diameter sapphire rod and fixed within the resonant coil, oriented such that 𝐻 ∥𝑐 and screening currents flow along the 𝑎 and 𝑏 axes. The probe field is < 0.1 𝜇 T, ensuring that the sample remains in the Meissner state. Temperature is monitored with a RuO 2 thermometer attached to a copper holder in which the sapphire rod is mounted. In the case that the normal state skin depth is much larger than the sample dimensions, which we expect here due to the high resistivity, measured frequency changes, 

Δ 𝑓 , are related to the effective susceptibility of the sample via 𝜒 𝑚 (𝑇 ) = Δ 𝑓 (𝑇 )/ 𝛼𝑉 𝑠 , where 𝑉 𝑠 is the sample volume and 𝛼 = 230 kHz /mm 3 is the sensitivity of our measurement circuit. Demagnetization effects enhance the susceptibility relative to the intrinsic value, 𝜒 (𝑇 ), which can be determined using 𝜒 (𝑇 ) = 𝜒 𝑚 (𝑇 )/( 1 − 𝜒 𝑚 (𝑇 )𝑁 ). In the Supplemental Material [40] we show finite element calculations of 𝜒 (𝜆 ) for SC cylinders with the relevant aspect ratio, and use these to determine 𝑁 and convert to Δ𝜆 (𝑇 ). A small paramagnetic background from the sapphire rod has been subtracted from the data, accounting for < 0.1 Hz ( Δ𝜆 ≲ 0.5 nm). Radio-frequency self-heating was checked by varying the sample position, and therefore the magnitude of the RF field, within the coil, and found to be negligible down to the lowest temperatures measured, consistent with a low surface resistance as expected for superconductors. Specific heat 𝐶 (𝑇 ) was measured down to 400 mK on two samples (#3 and #4) using a custom-built long-relaxation calorimeter mounted on a He-3 system [41]. The calorimeter utilizes a bare chip Cernox -1030 thermometer, acting as both temperature sensor and heater. The chip is suspended in vacuum via silver-coated quartz fibres acting as electrical and thermal links. The sample is mounted on the Cernox chip using Apiezon N grease. The addenda of the chip, fibres and grease is determined in a measurement run prior to each sample run. 

Results - The inset of Fig. 1 shows the specific heat 𝐶 /𝑇 of sample #4 (mass = 1 .54 mg) demonstrating a bulk SC transition with 𝑇 𝑐 ≃ 2.1 K. In contrast to the divergent resistivity, the normal state specific heat is metallic in the 20510 15 20 25 0510 15 20 C /  T  (mJ/mol.K  2 )T 2  ( K 2 )0.0 0.5 1.0 1.5 2.0 2.5 02468Cel  /  T  (mJ/mol.K 2)T (K) Figure 1: Main panel: The electronic specific heat of LMO (sample #4) in the vicinity of the SC transition. The black dashed line is a fit to a specific heat model consisting of two isotropic gaps as discussed in the main text. The anomaly at 𝑇 𝑐 , Δ𝐶 /𝛾𝑇 𝑐 ≃ 1.64, is greater than the BCS weak-coupling value of Δ𝐶 /𝛾𝑇 𝑐 = 1.43, indicating that superconductivity in LMO is moderately coupled. The grey dashed line is an exponential fit of the data up to 𝑇 𝑐 /3, with a residual 𝛾 res = 0.53 mJ/mol.K 2. Inset: Low-𝑇 specific heat plotted as 𝐶 /𝑇 versus 𝑇 2. The solid line is a fit to 

𝐶 /𝑇 = 𝛾 + 𝛽𝑇 2.same temperature range, as shown by the fits to 𝐶 /𝑇 = 𝛾 + 𝛽𝑇 2 above 𝑇 𝑐 up to 5 K. The parameters of the fit are 

𝛾 = 2.50 ± 0.08 mJ /mol .K2 and 𝛽 = 0.64 ± 0.02 mJ /mol .K4. The value of 𝛾 ≃ 2.5 mJ /mol .K2 determined here is more than a factor of 2 smaller than that predicted by density functional theory (DFT) calculations [11]. Notably, within our experimental uncertainty, any loss of states does not appear to be 𝑇 -dependent below 5 K, indicating that the low-𝑇 increase in the Hall coefficient and 𝜌 (𝑇 ) is not due to a 𝑇 -dependent loss of carriers [29]. To isolate the electronic component of the specific heat, 𝐶 𝑒𝑙 /𝑇 , we subtract the fitted phonon term, 𝛽𝑇 3, as shown in Fig. 1. At the lowest temperature measured the heat capacity has not decreased to zero in the SC state. This may reflect a strongly anisotropic or multi-gap scenario, whereby quasiparticle excitations from a smaller gap are only fully suppressed below 0 .4 K, but could also arise from low temperature nuclear contributions, or from a residual electronic term of order ∼ 20% of the normal state value, associated with non-SC regions of the sample. In the absence of data below 0 .4 K ( ∼ 0.2𝑇 𝑐 ), and with 𝐶 𝑒𝑙 /𝑇 remaining finite at this temperature, we are unable to resolve small gaps Δ ≲ 𝑘 B𝑇 𝑐 from the specific heat data alone. Nevertheless, the magnitude of the specific heat jump, Δ𝐶 /𝛾𝑇 𝑐 , at 𝑇 𝑐 provides a constraint on the overall SC energy gap scale. To proceed, we first model 𝐶 𝑒𝑙 /𝑇 

using two isotropic gaps, Δ1 and Δ2 on two 1D Fermi surface sheets, assuming weak-coupling BCS temperature dependences and calculating the entropy, 𝑆 , using standard expressions [42]. The result of this fitting procedure is shown by the black dashed line in Fig. 1. A representative fit is obtained for Δ1 = 2.1 𝑘 B𝑇 𝑐 , Δ2 = 0.5 𝑘 B𝑇 𝑐 , with the relative contribution from the larger gap, 𝑥 = 0.78. However, because 𝐶 𝑒𝑙 /𝑇 remains finite at low temperature, the value of the smaller gap should be viewed with caution. To illustrate the ambiguity, we note that the low temperature data below 𝑇 𝑐 /3 can also be described comparably well by a single exponential form with an additional temperature independent residual term, 𝐶 𝑒𝑙 /𝑇 = 𝛾 res + 𝐴 exp (− Δ/𝑘 B𝑇 ), which yields an effective gap scale, Δ = 2.31 𝑘 B𝑇 𝑐 and 

𝛾 res = 0.53 mJ /mol .K2, as shown by the grey dashed line in Fig. 1. To more accurately determine the structure of the SC energy gap, we turn to the Δ𝜆 (𝑇 ) measurements. The normalized ac-susceptibilities ( 𝜒 ac (𝑇 )/| 𝜒 ac (0)| ) of samples #1 and #2 up to 𝑇 𝑐 are shown in Fig. 2(a). Both samples 3show a full screening fraction within the uncertainty on the demagnetisation factor. The SC transition in each case onsets at 𝑇 𝑐 = 2.28 K (#1), and 2.05 K (#2). In the Supplemental Material we show data for sample #3 with 𝑇 𝑐 = 2.28 K [40]. The 𝑇 𝑐 values for #1 and #3 are consistent with the highest 𝑇 𝑐 reported for LMO. A comparison of the low-𝑇 variation in Δ𝜆 𝑎𝑏 (𝑇 ) for each sample is shown in Fig. 2(b). Below 𝑇 ∼ 0.3 K, both crystals exhibit a very weak 𝑇 -dependence consistent with a fully-gapped superconducting state. A power-law fit, 

Δ𝜆 = 𝐴 1 + 𝐴 2𝑇 𝑛 , up to 0 .7 K yields exponents, 𝑛 = 4.25 (#1) and 𝑛 = 3.79 (#2) that are substantively larger than those expected for a nodal state in the clean or dirty limit. To check for convergent behavior as 𝑇 → 0 we reduce progressively the upper limit of the fit, 𝑇 max [43, 44, 45]. A divergence of 𝑛 with decreasing 𝑇 max , as shown in Fig. 3(a) for both samples, strongly indicates that the response tends to being independent of 𝑇 at low temperature. A resultant 𝑛 ≥ 4 is indistinguishable from activated exponential behavior within the experimental noise, and hence we conclude that the data are consistent with the presence of a fully-gapped state. To estimate the magnitude of the gap, we proceed to fit the data with the activated exponential form, Δ𝜆 =

𝐵 1 + 𝐵 2 (Δ/𝑇 )1/2 exp (− Δ/𝑇 ). In the presence of multiple or anisotropic gaps, Δ obtained from such a fit is an effective gap which converges to the minimum gap as the upper limit of the fit 𝑇 max → 0. We show example fits up to 0.5 K in Fig. 2(b), and show the deduced values of Δ as 𝑇 max decreases from 𝑇 max /𝑇 𝑐 = 0.35 in Fig. 3(b). Both samples show a similar trend, in that Δ exhibits a rapid decrease with decreasing 𝑇 max , and although no clear convergence occurs, the fitting procedure suggests a gap minimum Δmin ≲ 0.5 𝑘 B𝑇 𝑐 for both samples. This value is much smaller than the weak-coupling value of Δ = 1.76 𝑘 B𝑇 𝑐 , suggesting that the gap must have substantial variations in either real or reciprocal space. Results of this analysis procedure – performed on both nodal and nodeless models of the superfluid density – are shown in the Supplemental Material [40]. In order to gain further insight into the structure of the gap, we proceed to model the superfluid density 

𝜌 𝑠 (𝑇 ) = 𝜆 2 (0)/ 𝜆 2 (𝑇 ). This method takes into account the possible presence of multiple or anisotropic gaps, and their temperature dependence. The analysis requires knowledge of 𝜆 (0) which is yet to be experimentally determined. Due to the large electronic anisotropy in LMO [21], we expect the measured response to be dominated by 𝜆 𝑎 (0).In the Supplemental Material, we present a tight-binding model parameterization of the electronic structure based on the calculations of Refs. [46, 47] and obtain 𝜆 𝑏 (0) ≃ 0.24 𝜇 m and 𝜆 𝑎 (0) ≃ 3.0 − 6.5 𝜇 m, depending on the tight-binding parameters used [40]. The calculated value of the Sommerfeld coefficient based on this tight-binding parameterization, 𝛾 = 6 mJ /mol .K2, is consistent with DFT calculations [11]. As mentioned above, however, this is more than double the actual experimental value. This discrepancy implies a loss of states due to gapping that would in turn lead to a subsequent reduction in 𝜆 −2 (0) by the same factor. Taking this into account, we obtain a revised estimate of 𝜆 𝑎 (0) = 4.6 − 10 .1 𝜇 m. As shown in the Supplemental Material an alternative estimate from the measured susceptibility gives 𝜆 𝑎 (0) ≃ 20 𝜇 m for both samples, which may suggest either additional gapping or a reduced warping of the Fermi surface [40]. For the remainder of this analysis we assume 𝜆 (0) ∼ 𝜆 𝑎 (0) = 15 𝜇 m, which yields a maximum gap scale consistent with the heat capacity data. As shown in the Supplemental Material, reasonable variations in 𝜆 (0) do not alter the low-temperature form of the superfluid density and our conclusion of a small finite gap minimum. As with the specific heat analysis, we first model the data using two isotropic gaps on the two 1D Fermi surface sheets, with the total superfluid density, 𝜌 𝑠 = 𝑥𝜌 1 + ( 1 − 𝑥 )𝜌 2, being a weighted contribution of the superfluid density from each sheet. Based on the analysis presented in Fig. 3, we also consider here an anisotropic gap, where the specific form of the anisotropy can be expressed as a 𝑘 𝑥 -dependent gap on a single quasi-1D Fermi surface, 

Δ(𝑞 ) = Δ max [1 + 𝛿 (cos (𝜋 (1 − | 𝑞 |) 𝜂 ) − 1)] , (1) where 𝑞 = 𝑘 𝑥 𝑎 /𝜋 ∈ [− 1, 1]. Here, the gap minimum Δmin = Δ max (1 − 2𝛿 ), and the shape of the gap about Δmin can be tuned via the parameter 𝜂 . The normalized superfluid density is then given by 

𝜌 𝑠 (𝑇 ) = 1 − 1

𝜋𝑡 

∫ 𝜋 /𝑎 

> 0

∫ ∞

> 0

sech 2 √︁ 𝜖 2 + Δ2 (𝑡, 𝑘 𝑥 )

2𝑡 

!

𝑑𝑘 𝑥 𝑑𝜖 , (2) 40.0 0.1 0.2 0.3 0.4 0.5 0.6 0.7 0.0 0.5 1.0 1.5 #1 #2  ~ T n  ~ (∆/ T ) 1 / 2 e x p ( - ∆/ T )

> ∆ / ∆ ( 0 . 3 T c )

T

(K)

0.0

0.5

1.0

1.5

2.0

2.5

-1.0

-0.8

-0.6

-0.4

-0.2

0.0

> Li
> 0.9
> Mo
> 6
> O
> 17
> #1
> (
> T
> c
> onset
> =2.28K
> )
> #2
> (
> T
> c
> onset
> =2.05K
> )  a c ( n o r m . )

T

(K)

(a)

(b)Figure 2: (a) Normalized ac susceptibility curves for #1 and #2 (corrected for demagnetization effects). (b) Δ𝜆 (𝑇 ) for 

𝑇 < 0.3 𝑇 𝑐 . Solid black curves (dashed gray lines) are fits to power-law behavior up to 0.7 K (activated exponential behavior up to 0.5 K). The activated exponential fits return gap values of Δ = 0.82 and 0.90 𝑘 B𝑇 𝑐 for samples #1 and #2, respectively. The curves have been offset for clarity. 50.00 0.05 0.10 0.15 0.20 0.25 0.30 0.35 1234567∆ ~ T n   

> #1
> #2
> clean
> d
> -wave
> dirty
> d
> -wave
> k
> B
> Γ = 0.005 kBTc
> n

T

> max

/

T

> c

(a)

(b)

0.05

0.10

0.15

0.20

0.25

0.30

0.35

0.00

0.25

0.50

0.75

1.00

1.25

1.50

∆ ~ ( ∆/ T ) 1 / 2 e - ∆/ T

> #1
> #2
> ∆ ( k B T c )

T

> max

/

T

> c

Figure 3: (a) Exponent 𝑛 derived from power-law fitting of the data as the upper limit of the fit, 𝑇 max is decreased. The result for a model line-nodal 𝑑 -wave state in the clean and dirty limit ( ℏΓ = 0.005 𝑘 B𝑇 𝑐 ) is shown for reference. (b) Effect of decreasing 𝑇 max on Δ obtained from activated exponential fitting of the data. 60.00 0.05 0.10 0.15 0.20 0.25 0.30 0.990 0.992 0.994 0.996 0.998 1.000  s       

> T
> /
> T
> c
> 0.00
> 0.25
> 0.50
> 0.75
> 1.00
> 0.0
> 0.2
> 0.4
> 0.6
> 0.8
> 1.0
>  s
> T
> /
> T
> c
> (a)
> (b) (0)=15μm
> #1
> #2
> Anisotropicgap
> TwoIsotropicgaps

Figure 4: (a) Superfluid density of samples #1 and #2, determined using 𝜆 𝑎 (0) = 15 𝜇 m. The solid lines are fits to an anisotropic gap model as described in the main text. The dashed gray line is a fit to a two-isotropic-gap model. (b) Low-𝑇 data. where 𝑡 = 𝑇 /𝑇 𝑐 .We apply a 1 /𝑡 2 weighting to the data to constrain the fit more by the low-𝑇 behaviour, and to avoid complications arising from the finite transition width we restrict the fit to ∼ 0.9 𝑇 𝑐 and fix 𝑇 𝑐 as the midpoint of the diamagnetic transitions, 2 .22 K (#1) and 1 .83 K (#2). The superfluid density of #1 and #2 are shown in Fig. 4. The resultant fits (solid and dashed lines in Fig. 4) are in very good agreement with the data across the entire fitted temperature range. The corresponding fit parameters are shown in Table 2. At the lowest temperatures the two-isotropic-gap fit does not entirely capture the low temperature response. This is reflected in the fitted values of the smaller gap, Δ2/𝑘 B𝑇 𝑐 = 0.91 (#1) and 0 .76 (#2) which are larger than those determined from activated exponential fitting of the data in Fig. 3. For the anisotropic gap, the gap maxima, Δmax /𝑘 B𝑇 𝑐 = 2.47 and 2 .18, are consistent with the larger gap determined from the specific heat and confirm that the superconductivity in LMO is moderately coupled. The gap minima are Δmin /𝑘 B𝑇 𝑐 = 0.37 and 0.30 for #1 and #2, respectively. Note that these values are in good agreement with the estimates deduced from activated exponential fitting (Fig. 3) and suggests that the gap anisotropy in LMO is extremely large ( ∼ 7×) and similar in magnitude to that reported in FeSe and CsV 3Sb 5 [48, 49, 43]. Furthermore the anisotropy exponents 𝜂 = 3.3 and 3 .87Sample #1 #2                                     

> Two isotropic gaps
> Δ1/𝑘 B𝑇 𝑐 2.34 ±0.01 2.03 ±0.01
> Δ2/𝑘 B𝑇 𝑐 0.91 ±0.01 0.76 ±0.01 x0.971 ±0.001 0.962 ±0.001
> Anisotropic gap
> Δmax /𝑘 B𝑇 𝑐 2.47 ±0.01 2.18 ±0.02
> 𝛿 0.425 ±0.004 0.431 ±0.007
> 𝜂 3.8±0.13.3±0.1

Table 2: Parameters of the two-isotropic gap model and anisotropic gap model used to fit the 𝜌 𝑠 (𝑇 ) data of #1 and #2 using 𝜆 (0) = 15 𝜇 m. suggest narrow gap minima that occur over a very confined region in 𝑘 -space, as shown schematically in the inset of Fig. 5(a). Both models support the notion of there being a region in momentum space that hosts a very small gap. For the two-gap model, the contribution to the total superfluid density from the smaller gap is ∼ 3 − 4%, whereas in the anisotropic-gap model, the fitted 𝜂 parameter implies that the gap minima are confined to a narrow portion of the Fermi surface (see Fig. 5(a)). Within the two-band interpretation, the ∼ 3 − 4% contribution to the superfluid density from the smaller gap implies that the corresponding band possesses only a very small fraction of the relevant electronic spectral weight. This picture, however, is difficult to reconcile with the electronic structure of Li 0.9Mo 6O17 ,which, near the Fermi energy, is comprised of two nearly degenerate 𝑑 𝑥 𝑦 bands that form two quasi-1D Fermi surface sheets (shown in Fig. 5(b)), and are expected to make comparable contributions to the SC condensate. Additionally, in this case we would expect even a modest amount of interband scattering to homogenise the gap between the two sheets. By contrast, a single anisotropic gap can account for the very small inferred gap scale through narrow minima occupying only a small fraction of Fermi surface and hence is presented here as the more robust and physically plausible scenario. Again, however, the strength of the anisotropy in Δ requires that intra-band scattering is also weak. In order to confirm that our results are not susceptible to sample selectivity, we show in the Supplemental Material measurements of the specific heat and magnetic penetration depth obtained on a single sample (#3). Although qualitatively in agreement with those reported above, the broader SC transition and the data quality are such that we are not able to make precise quantitative statements about the gap structure in sample #3. 

Discussion - Our observation of activated exponential low-𝑇 behavior of Δ𝜆 (𝑇 ) and subsequent modelling of the superfluid density reveals that the SC gap in LMO is fully-gapped yet possesses strong anisotropy. Within the 𝐷 2ℎ

point group, our results restrict the possible pairing symmetries to the even-parity 𝐴 1𝑔 and odd-parity 𝐴 1𝑢 , 𝐵 1𝑢 and 

𝐵 3𝑢 states. The size and form of the gap anisotropy, shown in Fig. 4(b), are consistent with the 𝐴 1𝑢 state deduced by Platt et al. for LMO through symmetry arguments, which is also nodeless provided that spin-orbit and interchain coupling remain small [33]. This specific order parameter has a symmetry-imposed sign change across 𝑘 𝑦 →− 𝑘 𝑦 ,coinciding with the nesting of the quasi-1D Fermi surfaces. The strong anisotropy is due to the nesting condition also being satisfied between points on a single Fermi surface sheet as well as between the inner and outer Fermi surface sheets. This results in a frustration in the sign-change and a suppression of the gap near 𝑘 𝑥 = 0. Further investigation, for example via the introduction of disorder may be a way to confirm the sign-changing nature of the order parameter, where we expect an evolution from activated exponential to quadratic behavior, due to the pair-breaking nature of inter-sheet scattering. Alternatively, we also consider the possibility that the apparent 𝑘 -dependence of the SC gap reflects spatial inhomogeneity rather than intrinsic momentum-space anisotropy. In particular, the reported variability in 𝑇 𝑐 across samples may indicate an underlying sensitivity to stoichiometry, disorder, or other extrinsic factors, leading to a distribution of gap values within a given sample. In such a scenario, superconductivity would be locally suppressed 8        0 . 0 0 . 5 1 . 0

>    
>    
> 0.0
> 0.5
> 1.0
> k
> y
> b
> /
> π
> k
> x
> a
> /
> π

(b)

η = 3.8 

η = 3.3 

η = 1 

> 0.0
> 0.5
> 1.0
> ∆ / ∆0

(a)Figure 5: (a) Schematic of the anisotropic gap structure derived for 𝛽 = 0.4 and 𝜂 = 3.8 (#1), 3.3 (#2) and 1 (for comparison). Note that the locus of the gap minimum cannot be determined from this study. (b) Fermi surface of LMO as determined by the tight-binding parametrization from Ref. [47]. 9in certain regions of the sample, giving rise to low-energy quasiparticle excitations in the superfluid response. In this case, the presence of a markedly smaller gap necessarily implies a correspondingly reduced local 𝑇 𝑐 . This would be expected to produce a kink or change in curvature in the 𝑇 -dependence of the superfluid density at the lower 𝑇 𝑐 ,which is not observed experimentally. Before closing, we remark that all of the above models adopt a weak-coupling, Fermi-liquid approach, with the expectation that the high-𝑇 TLL state must eventually cross over to a Fermi-liquid ground state as 𝑇 is lowered. Presently, though, there is little evidence to support this. Photoemission studies show no evidence of a Fermi edge down to the lowest temperatures measured ( ∼ 4 K), while the power-law density of states observed by scanning tunnelling spectroscopy extends at least down to 5 K [13]. Moreover, a recent magnetotransport study concluded that LMO follows a TLL description down to 𝑇 𝑐 [29]. Hence, the possibility that superconductivity in LMO emerges from a TLL state cannot be overlooked. Finally, given the (indirect) evidence for exciton formation in the normal state, one should also consider the interplay of the excitonic order with superconductivity. The observed anti-correlation between 𝑇 𝑐 and the magnitude of the resistive upturn [24] suggests that the excitonic order is likely to have a detrimental effect on superconductivity, and since the exciton formation is localized in 𝑘 -space to midway along the 

𝑃 − 𝐾 symmetry line [28], one can speculate that the gap minima may also occur around this point. In summary, low-𝑇 Δ𝜆 (𝑇 ) measurements in LMO are found to be consistent with an anisotropic fully-gapped SC state. The gap minima obtained from modelling of the superfluid density are Δmin ≃ 0.4 𝑘 B𝑇 𝑐 . Support-ing measurements of the specific heat show an anomaly larger than the BCS weak-coupling value, indicative of moderately-coupled superconductivity. Our results are consistent with calculations of electronic instabilities in this system, which find a highly anisotropic spin-triplet order parameter, though further experimental investigations are needed to identify the precise spin-state. 

# References 

[1] M. Dressel. Ordering phenomena in quasi-one-dimensional organic conductors. Naturwissenschaften , 94 527– 541 (2007). [2] T. Giamarchi. Quantum physics in one-dimension . (Oxford University Press, 2003). [3] W. Zhang and C. A. R. S´ a De Melo. Triplet versus singlet superconductivity in quasi-one-dimensional conductor. 

Adv. Phys. 56 , 545–562 (2007). [4] M. Kociak, A. Y. Kasumov, S. Gu´ eron, S. Reulet, I. I. Khodos, Y. U. Gorbatov, V. T. Volkov, L. Vaccarini, and H. Bouchiat. Superconductivity in ropes of single-walled carbon nanotubes. Phys. Rev. Lett. 86 , 2416–2419 (2001). [5] D. J´ erome, A. Mazaud, M. Ribault, and K. Bechgaard. Superconductivity in a synthetic organic conductor (TMTSF) 2PF 6. J. Physique Lett. 41 , 95–98 (1980). [6] G. M. Pang, M. Smidman, W. B. Jiang, J. K. Bao, Z. F. Weng, Y. F. Wang, L. Jiao, J. L. Zhang, G. H. Cao, and H. Q. Yuan. Evidence for nodal superconductivity in quasi-one-dimensional K 2Cr 3As 3. Phys. Rev. B 91 ,220502(R) (2015). [7] J. Yang, J. Luo, C. Yi, Y. Shi, Y. Zhou, and G.-Z. Zheng. Spin-triplet superconductivity in K 2Cr 3As 3. Sci. Adv. 

7, eabl4432 (2021). [8] M. D. Watson, Y. Feng, C. W. Nicholson, C. Monney, J. M. Riley, H. Iwasawa, K. Refson, V. Sacksteder, D. T. Adroja, J. Zhao, and M. Hoesch. Multiband one-dimensional electronic structure and spectroscopic signature of Tomonaga-Luttinger liquid behavior in K 2Cr 3As 3. Phys. Rev. Lett. 118 , 097002 (2017). 10 [9] J. K. Bao, J. Y. Liu, C. W. Ma, Z. H. Meng, Z. T. Tang, Y. L. Sun, H. F. Zhai, H. Jiang, H. Bai, C. M. Feng, Z. A. Xu, and G. H. Cao. Superconductivity in quasi-one-dimensional K 2Cr 3As 3 with significant electron correlations. Phys. Rev. X , 5:011013, 2015. [10] F. F. Balakirev, T. Kong, M. Jaime, R. D. McDonald, C. H. Mielke, A. Gurevich, P. C. Canfield, and S. L. Bud’ko. Anisotropy reversal of the upper critical field at low temperatures and spin-locked superconductivity in K 2Cr 3As 3. Phys. Rev. B 91 , 020505(R) (2015). [11] Z. S. Popovi´ c and S. Satpathy. Density-functional study of the Luttinger liquid behavior of the lithium molyb-denum purple bronze Li 0.9Mo 6O17 . Phys. Rev. B 74 , 045117 (2006). [12] P. Chudzinski. Multi-orbital physics in lithium-molybdenum purple-bronze: going beyond paradigm. Eur. Phys. J. B 90 , 1–13 (2017). [13] T. Podlich, M. Klinke, B. Nansseu, M. Waelsch, R. Bienert, J. He, R. Jin, D. Mandrus, and R. Matzdorf. Luttinger liquid behaviour of Li 0.9Mo 6O17 studied by scanning tunnelling microscopy. J. Phys. Condens. Matter 25 , 014008 (2012). [14] J. D. Denlinger, G.-H. Gweon, J. W. Allen, C. G. Olson, J. Marcus, C. Schlenker, and L.-S. Hsu. Non-Fermi-liquid single particle line shape of the quasi-one-dimensional non-CDW metal Li 0.9Mo 6O17 : Comparison to the Luttinger liquid. Phys. Rev. Lett. , 82:2540–2543, 1999. [15] J. Hager, R. Matzdorf, J. He, R. Jin, D. Mandrus, M. A. Cazalilla, and E. W. Plummer. Non-Fermi-liquid behavior in quasi-one-dimensional Li 0.9Mo 6O17 . Phys. Rev. Lett. 95 , 186402 (2005). [16] F. Wang, J. V. Alvarez, S.-K. Mo, J. W. Allen, G.-H. Gweon, J. He, R. Jin, D. Mandrus, and H. H¨ ochst. New Luttinger-liquid physics from photoemission on Li 0.9Mo 6O17 . Phys. Rev. Lett. 96 , 196403 (2006). [17] L. Dudy, J. D. Denlinger, J. W. Allen, F. Wang, J. He, D. Hitchcock, A. Sekiyama, and S. Suga. Photoemission spectroscopy and the unusually robust one-dimensional physics of lithium purple bronze. J. Phys. Condens. Matter 25 , 014007 (2012). [18] N. Wakeham, A. F. Bangura, X. Xu, J.-F. Mercure, M. Greenblatt, and N. E. Hussey. Gross violation of the Wiedemann–Franz law in a quasi-one-dimensional conductor. Nat. Commun. 2, 396 (2011). [19] J. L. Cohn, B. D. White, C. A. M. dos Santos, and J. J. Neumeier. Giant Nernst effect and bipolarity in the quasi-one-dimensional metal Li 0.9Mo 6O17 . Phys. Rev. Lett. 108 , 056604 (2012). [20] M. Onoda, K. Toriumi, Y. Matsuda, and M. Sato. Crystal structure of lithium molybdenum purple bronze Li 0.9Mo 6O17 . J. Solid State Chem. 66 , 163–170 (1987). [21] J.-F. Mercure, A. F. Bangura, X. Xu, N. Wakeham, A. Carrington, P. Walmsley, M. Greenblatt, and N. E. Hussey. Upper critical magnetic field far above the paramagnetic pair-breaking limit of superconducting one-dimensional Li 0.9Mo 6O17 single crystals. Phys. Rev. Lett. 108 , 187003 (2012). [22] J. Z. Ke, C. Dong, H. P. Zhu, W. X. Liu, M. Y. Shi, Y. Q. Du, J. F. Wang, and M. Yang. Synthesis and physical properties of the theoretically predicted spin-triplet superconductor Li 0.9Mo 6O17 . Ceram. Int. 47 , 25229–25235 (2021). [23] X. Xu, A. F. Bangura, J. G. Analytis, J. D. Fletcher, M. M. J. French, N. Shannon, J. He, S. Zhang, D. Mandrus, R. Jin, and N. E. Hussey. Directional field-induced metallization of quasi-one-dimensional Li 0.9Mo 6O17 . Phys. Rev. Lett. 102 , 206602 (2009). 11 [24] Y. Matsuda, M. Sato, M. Onoda, and K. Nakao. On the anomalous transport properties of Li 0.9Mo 6O17 . J. Phys. C: Solid State Phys. 19 , 6039 (1986). [25] J. Chakhalian, Z. Salman, J. Brewer, A. Froese, J. He, D. Mandrus, and R. Jin. Magnetism in purple bronze Li 0.9Mo 6O17 . Physica B , 359, 2005. [26] J. Choi, J. L. Musfeldt, J. He, R. Jin, J. R. Thompson, D. Mandrus, X. N. Lin, V. A. Bondarenko, and J. W. Brill. Probing localization effects in Li 0.9Mo 6O17 purple bronze: An optical-properties investigation. Phys. Rev. B 

69 , 085120 (2004). [27] G. Wu, X.-s. Ye, X. Zeng, B. Wu, and W. G. Clark. Direct observation of charge state in the quasi-one-dimensional conductor Li 0.9Mo 6O17 . Sci. Rep. 6, 20721 (2016). [28] J. Lu, X. Xu, M. Greenblatt, R. Jin, P. Tinnemans, S. Licciardello, M. R. van Delft, J. Buhot, P. Chudzinski, and N. E. Hussey. Emergence of a real-space symmetry axis in the magnetoresistance of the one-dimensional conductor Li 0.9Mo 6O17 . Sci. Adv. 5, eaar8027 (2019). [29] P. Chudzinski, M. Berben, X. Xu, N. Wakeham, B. Bern´ ath, C. Duffy, R. D. H. Hinlopen, Y.-T. Hsu, S. Wiedmann, P. Tinnemans, and others. Emergent symmetry in a low-dimensional superconductor on the edge of Mottness. Science 382 , 792–796 (2023). [30] O. Sepper and A. G. Lebed. Nodeless versus nodal scenarios of possible triplet superconductivity in the quasi-one-dimensional layered conductor Li 0.9Mo 6O17 . Phys. Rev. B 88 , 094520 (2013). [31] W. Cho, C. Platt, R. H. McKenzie, and S. Raghu. Spin-triplet superconductivity in a weak-coupling Hubbard model for the quasi-one-dimensional compound Li 0.9Mo 6O17 . Phys. Rev. B 92 , 134514 (2015). [32] N. Lera and J. V. Alvarez. Triplet superconductivity in a model of Li 0.9Mo 6O17 . Phys. Rev. B 92 , 174523 (2015). [33] C. Platt, W. Cho, R. H. McKenzie, R. Thomale, and S. Raghu. Spin-orbit coupling and odd-parity supercon-ductivity in the quasi-one-dimensional compound Li 0.9Mo 6O17 . Phys. Rev. B 93 , 214515 (2016). [34] W. H. McCarroll and M. Greenblatt. Preparation of lithium molybdenum oxide bronzes by a temperature gradient flux growth technique. J. Solid State Chem. 54 , 282–290 (1984). [35] C. Schlenker, H. Schwenk, C. Escribe-Filippini, and J. Marcus. Superconducting properties of the low dimen-sional purple bronze Li 0.9Mo 6O17 . Physica B+C 135 , 511–514 (1985). [36] M. Boujida, C. Escribe-Filippini, J. Marcus, and C. Schlenker. Superconducting properties of the low dimen-sional lithium molybdenum purple bronze Li 0.9Mo 6O17 . Physica C 153 , 465–466 (1988). [37] J. L. Cohn, P. Boynton, J. S. Trivi˜ no, J. Trastoy, B. D. White, C. A. M. dos Santos, and J. J. Neumeier. Stoichiometry, structure, and transport in the quasi-one-dimensional metal Li 0.9Mo 6O17 . Phys. Rev. B 86 ,195143 (2012). [38] C. T. van Degrift. Tunnel diode oscillator for 0.001 ppm measurements at low temperatures. Rev. Sci. Instrum. ,46:599–607, 1975. [39] R. Giannetta, A. Carrington, and R. Prozorov. London penetration depth measurements using tunnel diode resonators. J. Low Temp. Phys. 208 , 119–146 (2022). [40] See Supplemental Material in forthcoming publication (DOI to follow). 12 [41] O. J. Taylor, A. Carrington, and J. A. Schlueter. Specific-heat measurements of the gap structure of the organic superconductors 𝜅 -(ET) 2Cu[N(CN) 2]Br and 𝜅 -(ET) 2Cu(NCS) 2. Phys. Rev. Lett. 99 , 057001 (2007). [42] M. Tinkham. Introduction to Superconductivity . (Dover, 2nd edition, 2004). [43] M. J. Grant, Y. Liu, G.-H. Cao, J. A. Wilcox, Y. Guo, X. Xu, and A. Carrington. Superconducting energy gap structure of CsV 3Sb 5 from magnetic penetration depth measurements. J. Phys.: Condens. Matter 37 , 065601 (2024). [44] K. Cho, M. Ko´ nczykowski, S. Teknowijoyo, M. A. Tanatar, Y. Liu, T. A. Lograsso, W. E. Straszheim, V. Mishra, S. Maiti, P. J. Hirschfeld, and others. Energy gap evolution across the superconductivity dome in single crystals of (Ba 1−𝑥 K𝑥 )Fe 2As 2. Sci. Adv. 2, e1600807 (2016). [45] H. Kim, M. A. Tanatar, R. Flint, C. Petrovic, R. Hu, B. D. White, I. K. Lum, M. B. Maple, and R. Prozorov. Nodal to nodeless superconducting energy-gap structure change concomitant with Fermi-surface reconstruction in the heavy-fermion compound CeCoIn 5. Phys. Rev. Lett. 114 , 027003 (2015). [46] J. Merino and R. H. McKenzie. Effective Hamiltonian for the electronic properties of the quasi-one-dimensional material Li 0.9Mo 6O17 . Phys. Rev. B , 85:235128, 2012. [47] M. Nuss and M. Aichhorn. Effective model for the electronic properties of quasi-one-dimensional purple bronze Li 0.9Mo 6O17 based on ab initio calculations. Phys. Rev. B 89 , 045125 (2014). [48] M. Li, N. R. Lee-Hone, S. Chi, R. Liang, W. N. Hardy, D. A. Bonn, E. Girt, and D. M. Broun. Superfluid density and microwave conductivity of FeSe superconductor: ultra-long-lived quasiparticles and extended 

𝑠 -wave energy gap. New J. Phys. 18 , 082001 (2016). [49] L. Jiao, C.-L. Huang, S. R¨ ossler, C. Koz, U. K. R¨ ossler, U. Schwarz, and S. Wirth. Superconducting gap structure of FeSe. Sci. Rep. 7, 44024 (2017). 13

File: docs/20260221-20260322/2602.19791v1-machine-learning-protocol-to-identify-pairing-symmetries-via-quasiparticle-interference-imaging-in-ising-superconductors.txt
Title: Machine learning protocol to identify pairing symmetries via quasiparticle interference imaging in Ising superconductors

URL Source: https://arxiv.org/pdf/2602.19791v1

Published Time: Tue, 24 Feb 2026 02:47:05 GMT

Number of Pages: 10

Markdown Content:
## Machine learning protocol to identify pairing symmetries via quasiparticle interference imaging in Ising superconductors 

Adam Hložný, 1 Jozef Haniš, 2 Martin Gmitra, 2, 3, 4 and Marko Milivojević 1, 5 

> 1

Institute of Informatics, Slovak Academy of Sciences, 84507 Bratislava, Slovakia 

> 2

Institute of Experimental Physics, Slovak Academy of Sciences, 04001 Košice, Slovakia 

> 3

Institute of Physics, Pavol Jozef Šafárik University in Košice, 04001 Košice, Slovakia 

> 4

New Technologies Research Centre, University of West Bohemia, Univerzitní 8, CZ-301 00 Pilsen, Czech Republic 

> 5

Faculty of Physics, University of Belgrade, 11001 Belgrade, Serbia 

(Dated: February 24, 2026) Identifying the pairing symmetry in unconventional superconductors is essential for reliably char-acterizing their superconducting states and for enabling their integration into realistic quantum de-vices. Here, we introduce a machine-learning-guided strategy to determine pairing symmetry from quasiparticle interference (QPI) data, which integrates first-principles calculations, tight-binding modeling, and symmetry-based classification of the superconducting pairing function. We demon-strate the approach on monolayer NbSe 2 as an experimentally accessible probe of superconductivity in real materials, within a single scalar-impurity Bogoliubov–de Gennes framework. Our analysis shows that the QPI-to-parameter inverse problem can be solved with high accuracy for most super-conducting pairing channels in this setting, indicating that QPI carries rich, learnable information about the superconducting gap structure. Taken together, these results demonstrate that machine-learning-assisted QPI analysis provides a promising pathway for precise learning of superconducting pairing functions in quantum materials. 

I. INTRODUCTION 

The experimental identification of pairing symmetry in unconventional superconductors [1–3] is crucial for un-derstanding the fundamental mechanisms behind super-conductivity and for guiding the design of materials with novel quantum properties. This determination remains a central challenge in condensed matter physics due to the subtle and complex nature of the superconducting or-der parameter [4, 5]. Techniques like Josephson junction measurements and momentum-resolved gap spectroscopy often face difficulties isolating intrinsic superconducting signals from material-specific scattering and quasiparti-cle interference effects [6–8]. This challenge is especially pronounced in more complex systems such as cuprates and iron-based superconductors, where the exact nature of the pairing symmetry is still debated [5, 9]. Current proposals range from nodal d-wave to anisotropic s-wave. Addressing these controversies requires advanced, robust symmetry-informed methodologies capable of describing the momentum-dependent pairing functions that capture both the detailed k-space structure and the possible mix-ing of singlet and triplet components in the supercon-ducting gap. This refined understanding is essential for progressing toward the unambiguous identification of un-conventional superconducting states. The key to detecting the nature of superconductivity, and its topological character, lies in understanding the nature of the Cooper pairs, which are the fundamen-tal building blocks of the superconducting state. This understanding can be achieved by analyzing quasiparti-cle interference (QPI), a phenomenon where quasiparti-cles scatter off defects or boundaries, resulting in spa-tial modulations of the local density of states that are captured in QPI spectra. While QPI patterns [10–16], measurable via techniques like scanning tunneling mi-croscopy (STM) [17–19], can reveal signatures of super-conducting pairing [20, 21], extracting and interpreting all the relevant information is a complex and challenging task [22]. This complexity limits unambiguous identifica-tion of pairing symmetries in real materials and motivates usage of methods that are able to process large amounts of data. Generating large datasets of QPI spectra through nu-merical simulations within the Bogoliubov–de Gennes (BdG) formalism offers a promising route to bridge the gap between theory and experiment. These simula-tions produce rich QPI patterns that capture subtle signatures of different superconducting pairing symme-tries [23]. However, the vast complexity and volume of these data demands advanced analytical tools. Machine learning approaches [24], such as convolutional neural networks (CNNs), have demonstrated powerful capabili-ties for pattern recognition [25] in images such as the QPI patterns, opening avenues for high-accuracy classification of pairing symmetries and extraction of hidden supercon-ducting parameters from both simulated and experimen-tal QPI spectra [26]. Thus, combining symmetry-based classification with machine learning-assisted QPI analy-sis provides a transformative approach to uncovering the detailed nature of unconventional superconductivity in layered materials. To address this, we introduce a machine-learning-guided scheme that integrates first-principles calcula-tions, tight-binding modeling, and symmetry-based clas-sification of superconducting pairing functions [27, 28], 

> arXiv:2602.19791v1 [cond-mat.supr-con] 23 Feb 2026

2   

> Figure 1. Schematic overview of the proposed workflow. Ab-initio calculations and tight-binding approach are used to model the normal phase of NbSe 2, whereas the superconducting pairing functions of NbSe 2are determined using the group-theory approach. Secondly, a large dataset of simulated QPI spectra is generated across different superconducting parameters. This dataset is then used to train and optimize a neural network model.

using QPI imaging as an experimentally accessible probe in real quantum materials. We demonstrate its usefulness on monolayer NbSe 2 [29–31], revealing how this machine learning-assisted QPI analysis provides a robust path-way for precisely determining pairing symmetries across diverse unconventional superconductors that can be de-scribed using the BdG formalism. This paper is organized as follows. In Section II, we provide theoretical framework for the analysis of super-conductivity parings in monolayer NbSe 2 based on BdG formalism, QPI imaging and machine learning. In Sec-tion III, we present our machine-learning-based results of subtracting superconducting pairing information directly from simulated QPI images of monolayer NbSe 2. Using a two-head CNN, we simultaneously classify the super-conducting pairing type (classified according to the irre-ducible representation of the group of monolayer NbSe 2)and extract the parameters controlling the superconduct-ing state, such as the singlet–triplet mixing and gap mag-nitude. Finally, in Section IV, we present our conclusions.  

> II. THEORETICAL FRAMEWORK: SUPERCONDUCTIVITY, QPI, AND MACHINE LEARNING

To fully describe and analyze superconductivity in NbSe 2 using quasiparticle interference imaging and mas-chine learning methods, we first describe details of the monolayer NbSe 2 model in its normal state, followed by the description of possible supperconducting pairing withing the single-band approximation of free-standing monolayer NbSe 2. As a second step, we provide the theo-retical framework to generate QPI images based on scalar impurity, implementing different types of superconduct-ing pairing function previously defined. Finally, we pro-vide a machine-learning-based protocol, based on convo-lutional neural network, able to analyze QPI images and solve the inverse problem of determining the supercon-ducting pairing type and other microscopical details of the superconducting pairings.  

> A. Bogoliubov-de Gennes description of superconductivity in monolayer NbSe 2

We are interested in studying the effects of electron su-perconducting pairing in free-standing monolayer NbSe 2,having the D3h symmetry, at a low-temperature regime. We model the superconductivity by the BdG formalism with the Hamiltonian 

HBdG = 12

X

> k

Ψ†

> k

HBdG  

> k

Ψk, (1) considering the Nambu spinor, Ψ† 

> k

= [ c†

> k↑

, c †

> k↓

, c −k↑, c −k↓]

with fermionic creation c† 

> k↑

and annihilation c−k↑ oper-ators. The 4 × 4 BdG Hamiltonian in reciprocal space 

HBdG  

> k

reads [32] 

HBdG  

> k

=

He(k) ∆k

∆† 

> k

−HTe (−k)



, (2) where the electron-like Hamiltonian He(k) is the effective tight-binding Hamiltonian 

He(k) = Horb (k) + HI(k), (3) In the equation above, the single-orbital part Horb de-scribes the dispersion of the effective Nb d-band in the vicinity of the Fermi level [23, 33] 

Horb (k) = ε0 + 2 t1f (α, β ) (4) 

+2 t2(cos 2 β + 2 cos 3 α cos β) + 2 t3f (2 α, 2β)+4 t4(cos α cos 3 β + cos 4 α cos 2 β + cos 5 α cos β)+2 t5f (3 α, 3β) + 2 t6(cos 2 β + 2 cos 3 α cos β)+4 t7(cos 7 α cos β + cos 5 α cos 3 β + cos 2 α cos 4 β),

where f (α, β ) = cos 2 α + 2 cos α cos β, α = kxa/ 2,

β = √3ky a/ 2, a is the lattice constant, kx and ky are 3components of the wave vectors in Cartesian frame, ε0 is the chemical potential of the NbSe 2 monolayer, and ti,

i = 1 , ..., 7 are the real hopping parameters. The model describes Nb d-band close to the Fermi level up to 7-th neighbors. In addition to the orbital part, one has to include the intrinsic spin-orbit coupling. The intrinsic spin-orbit cou-pling Hamiltonian HI [33] up to the third neighbor equals to 

HI(k) = 2 σz



λ(1) I g(α, β ) + λ(3) I g(2 α, 2β)



, (5) where g(α, β ) = sin 2 α − 2 sin α cos β, σz is the Pauli matrix, and the nonzero real parameters λ(1) I and λ(3) I

quantify the strength of the interaction in the first and third neighbor approximation. The parameter λ(2) I = 0 

due to vertical mirror plane symmetry. Finally, ∆k represents k-dependent superconducting order parameter. Without entering into a macroscopic details of the superconductivity generation in a mono-layer NbSe 2, it is possible to construct all allowed types of superconducting order parameters allowed by the D3h 

symmetry, divided into one singlet and two distinct triplet channels (parametrized by the spin pairing func-tions, d0 ∝ (|↑↓⟩ − |↓↑⟩ ) for singlet, and two triplet chan-nels; one constructed by the dz ∝ (|↑↓⟩ +|↓↑⟩ ) triplet and one by two spin (dx, d y ) ( dx, d y ) ∝ (|↑↑⟩−|↓↓⟩ , |↑↑⟩ +|↓↓⟩ )

and classified according to the irreducible representations (IRs) of the D3h group: one-dimensional (1D) IRs Au 

> 1

,

Ag

> 1

, Au 

> 2

, Ag

> 2

, and two-dimensional (2D) IRs Eu and Eg .In Appendix A, we provide explicit forms of the super-conducting gap functions classified according to IRs and the channel type: (s) for a singlet, (t, z ) for a triplet constructed using the dz spinor solely, and (t, xy ) for a triplet constructed using (dx, d y ) multiplet. It is physically reasonable to assume that a singlet-triplet mixing can occur since for each IR both the sin-glet and triplet functions can be realized. By taking into account that the triplet function dxy can not be mixed with the singlet and triplet function dz due to the op-posite parity with respect to the horizontal mirror plane symmetry, we can obtain the following mixed gap func-tions that transform according to one-dimensional IRs 

∆Au  

> 1,k

= ∆∆ (t,xy )  

> Au
> 1,k

, (6) 

∆Au  

> 2,k

= ∆∆ (t,xy )  

> Au
> 2,k

, (7) 

∆Ag  

> 1,k

= ∆(cos θ∆(s)  

> Ag
> 1,k

+ sin θ∆(t,z ) 

> Ag
> 1,k

), (8) 

∆Ag  

> 2,k

= ∆(cos θ∆(s)  

> Ag
> 2,k

+ sin θ∆(t,z )

> Ag
> 2

), (9) where ∆ is the order parameter magnitude. As one can notice, in the case of the 1D IRs Au 

> 1

and Au 

> 2

no mixing occurs, whereas in the case of 1D IRs Ag 

> 1

and Ag 

> 2

there is only one mixing parameter. In the case of the 2D IRs the situation becomes more complicated since for each spin channel c, c =(s), (t, z ), (t, xy ), gap function ∆Eg/u ,k that trans-forms according to the IR Eg/u can be written as 

(cos θc∆cEg/u   

> 1,k

+ e iφc sin θc∆cEg/u  

> 2,k

), where ∆cEg/u   

> 1/2,k

are the two (real) components of the 2D IR Eg/u for spin channel c, θc represents the component mixing parame-ter, whereas φc is time-symmetry breaking parameter. In addition to this, similar as in IRs Ag 

> 1

and Ag

> 2

, for IR Eg

there is a possibility of (s) and (t, z ) spin channel mixing, giving rise to the most general form of gap functions (for more details, see Appendix A) 

∆Eu,k = ∆(cos θt∆(t,xy )  

> Eu
> 1,k

+ e iφt sin θt∆(t,xy )  

> Eu
> 2,k

),

∆Eg ,k = ∆ 

h

cos θ(cos θs∆(s)  

> Eg
> 1,k

+ e iφs sin θs∆(s) 

> Eg
> 2,k

)+ sin θ(cos θt∆(t,z )  

> Eg
> 1,k

+ e iφt sin θt∆(t,z ) 

> Eg
> 2,k

)

i

,

However, in generating our large QPI dataset, we neglect the influence of parameters φs/t for the reasons explained in Sec. III. To keep the analysis conceptually simple and demonstrate that our machine-learning protocol can de-termine key microscopic parameters of the superconduct-ing Hamiltonian, we restrict the Eg representation to the singlet channel only. Therefore, the gap functions going to be used in the case of IRs Eu and Eg are 

∆Eu,k = ∆(cos θ∆(t,xy )  

> Eu
> 1,k

+ sin θ∆(t,xy )  

> Eu
> 2,k

), (10) 

∆Eg ,k = ∆(cos θ∆(s)  

> Eg
> 1,k

+ sin θ∆(s) 

> Eg
> 2,k

), (11) where in both cases, for simplicity, the component mixing parameter is given as θ.

B. Quasiparticle interference details 

QPI imaging, typically performed via Fourier-transform scanning tunneling spectroscopy, has emerged as a powerful tool for probing superconducting states in quantum materials, offering momentum-resolved in-sights into Bogoliubov quasiparticle scattering that com-plement angle-resolved photoemission spectroscopy. In superconductors, QPI patterns arise from interference between incoming and elastically backscattered quasipar-ticles off impurities or defects, with the local density of states (LDOS) modulation dispersing according to the joint density of states on the BdG quasiparticle spectrum. Up to now, QPI has been positioned as a tool that can explain superconductivity in different systems [34, 35], being able to identify superconducting gap features such as phase structure, sign [36, 37] and orbital order [38]. Theoretical modeling of QPI in superconductors draws inspiration from the intuitive picture of a solid-state sys-tem as a sea of quasiparticles—wave-like excitations gov-erned by the system’s Hamiltonian. Small perturbations from impurities or crystal defects scatter these waves, creating standing wave modulations in the LDOS that 4scanning tunneling spectroscopy (STS) directly visual-izes through conductance maps. In the superconduct-ing state, these become Bogoliubov quasiparticle interfer-ences, where elastic scattering mixes electron- and hole-like excitations, encoding the momentum-space structure of the superconducting gap. The T-matrix formalism provides a framework to com-pute these patterns theoretically, starting from the bare Green’s function of the unperturbed Hamiltonian and re-summing scattering events off a localized impurity po-tential. Since quasiparticle responses of many impurities possess identical poles as a single impurity case [39, 40], we can approximate the description of the elastic scatter-ing process via a spin-conserving single impurity. Such impurity potential can be written in real Nambu space as V = vτ 3 ⊗ σ0, where v is the impurity strength, τ3

is the Pauli matrix for electron-holes and σ0 is the iden-tity operator in the spin space. Considering the poten-tial V as a perturbation, the LDOS can be calculated using the T-matrix approach via Green’s function writ-ten as G(k, k′; ω) = G0(k, k′; ω) + δG (k, k′; ω), where 

G0(k, k′; ω) is retarded bare Green’s function. The cor-rection δG (k, k′; ω) can be found with the help of the T-matrix, which solves the scattering problem for a sin-gle scalar impurity [41]. Here, ω = ϵ + i δ corresponds to quasiparticle energy with small lifetime broadening (δ ≈ 0.1 meV). The spin-conserving scalar impurity V

leads to a T-matrix, T (ω) = V · [1 − V · G0(ω)] −1,where G0(ω) = 1 /Ω R [ω −H BdG  

> k

]−1 is the integrated bare Green’s function within the first Brillouin zone (BZ). The scattered quasiparticle amplitude is equal to 

ρ(q; ω) = − 1

π Im 

 1Ω

Z

dk δG (k, k + q; ω)



, (12) in which the relation k′ = k + q is used, with δG inte-grated over all possible k points in the first BZ. The con-volution theorem [42] enables efficient evaluation of QPI images ρ(q; ω), reducing computational complexity and allowing analysis of fine-grid maps with minimal broad-ening. Spectral characteristics of the band structure are calculated using the imaginary part of the spectral func-tion (for more details, see [23]).  

> C. Machine-learning details

After preparing a dataset of simulated QPI images ( ∼

5000 train samples, ∼ 250 validation samples and ∼ 250 test samples, equal number of samples per IR, the final step is to train a convolutional neural network to solve the inverse problem: from a QPI pattern to the underlying parameters of the effective BdG description (IR label and continuous Hamiltonian parameters). We adopt a multi-task setting with two prediction heads: (i) a classification head that predicts the superconducting irreducible rep-resentation (IR), and (ii) a regression head that predicts the continuous parameters controlling the superconduct-ing state. Our primary model is based on a VGG-like architec-ture [43, 44], see Appendix B for details. Specifically, we use the convolutional features block of VGG16 as a shared backbone and modify the input layer to accept single-channel QPI maps by replacing the first convolu-tion with a 1 → 64 kernel of size k × k (default k = 3 ), initialized with He/Kaiming normalization [45]. The re-sulting feature tensor is mapped to a fixed spatial size via adaptive average pooling to 7 × 7, flattened, and passed through a fully connected aggregation layer, 

agg = ReLU( W x + b), (13) where x is flattened output of the convolutional feature extractor, W is weight matrix of the layer, b is bias term and ReLU is defined as: 

ReLU( t) = max(0 , t ). (14) From this shared representation, two parallel heads are evaluated: (i) a classification head producing ascore/probability vector over IRs, and (ii) a regression head producing four continuous outputs. In addition to this VGG-based model, we implemented an analogous modification of ConvNeXt [46]; however, for the present task and dataset size, the simpler VGG-based backbone provided more stable training and similar or marginally better overall validation performance. The classification target is the IR label of the supercon-ducting order parameter used to generate the QPI image. The regression target consists of the chemical potential μ,superconducting gap magnitude ∆, and the mixing angle 

θ entering gap functions in Eqs. (8)-(11). To avoid dis-continuities associated with the periodicity of the mixing angle, we do not predict θ directly. Instead, we predict the two-component embedding 

(θ1, θ 2) = (sin 2 θ, cos 2 θ) , (15) which correctly enforces the physical periodicity θ ≡ θ+π

in our problem (see the discussion in the next Section for further explanation). At inference, θ is reconstructed by 

θ = 12 atan2( θ1, θ 2) (modulo π), where atan2 is arc tan-gent of θ1/θ 2 with proper choice of quadrant. The model is trained with a weighted multi-task objective function, 

L = wIR LCE (ˆ p, yIR ) + wparam ∥ˆr − yparam ∥2, (16) where ˆp denotes the predicted IR scores/probabilities, 

yIR one-hot encoded IR ground truths, ˆr = ( ˆθ1, ˆθ2, ˆμ, ˆ∆) 

predicted parameters of the BdG Hamiltonian, and 

yparam the corresponding ground-truth targets. Further-more, wIR , wparam are weights of the IR and BdG param-eter parts of the objective function, with LCE denoting cathegorical cross-entropy defined as: 

LCE (ˆ p, yIR ) = −

> K

X

> i=1

(yIR )i log ˆ pi, (17) 5with summation running across possible IRs. The loss L

described in Eq.16 is per-sample, the final loss depends on the batch size and is calculated as average across all samples. As a way to regularize the training dataset and reduce overfitting [47], we apply mild noise augmentations to the input QPI images during training - Gaussian noise and pink (1/f) noise proved to slightly improve stability of the training and validation accuracy.  

> III. RESULTS

A large set of QPI images were obtained for differ-ent set of superconducting pairing functions and chem-ical potentials ϵ0, while keeping the same values of the hopping parameters t1, ..., t 7 (in meV) and intrinsic spin-orbit coupling parameters λ(1) I and λ(3) I (also in meV) to t1 = 33 .52 , t2 = 97 .26 , t3 = −2.11 , t4 = −13 .53 ,

t5 = −10 .30 , t6 = 3.48 , t7 = 1.69 , λ(1) I = 13 .27 ,and λ(3) I = −1.94 , respectivelly [23]. On the other hand, we have varied the chemical potential ϵ0 values, to test whether this framework is applicable to a class of TMDC-based misfit structures [48, 49], which, despite their more complex layering, possess a band structure near the Fermi level that closely resembles that of the monolayer TMDCs, albeit with a modified chemical po-tential resulting from electron doping [50]. The above set of parameters fully describe the electron and the hole part of the BdG Hamiltonian; the final step is the define the allowed set of the superconducting parameters for superconducting gaps defined in Eqs. 6-11. Additionally, for all gaps in Eqs. 6-11, we have analyzed the effect of the superconducting gap intensity ∆. At the same time, this is the only free parameter to be varried in the case of superconducting gap functions that transform according to IRs Au 

> 1

(6) and Au 

> 2

(7), whereas in the case of gaps 

∆Ag 

> 1

(8) and ∆Ag 

> 2

(9) there is an additional parameter 

θ ∈ [0 , 2π] quantifying the level of singlet-triplet mixing, which was randomly sampled. Finally, we move to gap transforming to 2D IRs Eg and Eu, given in Eqs. (10) and (11). In the two case studied, besides varying the value of ∆, it is allowed to vary parameter θ, quantifying the mixing between two components of 2D IR Eg/u .Before performing the neural network analysis, we tried to simplify the analysis by understanding the influ-ence of free superconducting parameters on QPI images. Secondly, we note that QPI images are insensitive on the sign of the gap function, sugessting that, independently on the IR μ, gaps ∆μ, k and −∆μ, k are indistiguishable. Taking this into the account, it is clear that we can re-strict ourselves to a resticted range of allowed supercon-ducting parameters: positive ∆ and θ, ranging from 0 to π, instead from 0 to 2π, since θ → θ + π change in-duces a sign change of ∆μ, k, which is indistinguishable                                             

> Table I. Evaluation metrics for detecting superconducting pairings. For each IR (with Au
> 1and Au
> 2merged into a sin-gle class Au
> 12 as explained in the main text), we report the percentage probability of correctly identifying the supercon-ducting pairing transforming according to each IR, followed by the mean absolute errors for the continuous parameters ∆,
> θ, and ϵ0of the BdG Hamiltonian (2). IR hit [%] δ∆[meV] δθ [rad] δϵ 0[eV]
> Ag
> 186 0.01 0.30 0.07
> Au
> 12 94 0.01 /0.01
> Ag
> 298 0.01 0.06 0.02
> Eg98 0.01 0.01 0.01
> Eu96 0.01 0.05 0.01

by QPI imaging. Additionally, our analysis of the QPI patterns indicates that it is not possible to properly de-termine φ(φs) using (time-reversal conserving) scalar im-purities. Preciselly this fact motivated us to use Eqs. (10) and (11) in which φ(φs) is neglected and suggests that (time-reversal breaking) magnetic impurities should be employed instead. We leave this investigation for future work. Finally, we notice that the QPI signatures for ∆Au 

> 1,k

and ∆Au  

> 2,k

become indistinguishable for the same under-lying parameters in our setup. This can be traced back to the fact that, within the present modeling, the impu-rity effectively probes a gap opening predominantly at the Fermi level (we used ω = 0 in Eq. 12) rather than symmetrically above/below it (nonzero ω), where the dif-ferences between gap functions ∆Au  

> 1,k

and ∆Au  

> 2,k

are the most prononced. We therefore merge A1u and A2u into a single class during training and evaluation (we will call this class A12 u and leave the analysis of different ω for future work(s). We now turn to the results of the machine-learning based analysis of the QPI data. As discussed in Sec-tion II C, we evaluate the trained network by measuring (i) the representation hit rate, defined as the fraction of samples with a given ground-truth IR for which the pre-dicted IR (argmax over ˆp) matches the label, and (ii) the mean absolute error (MAE) for each regressed parame-ter within each ground-truth IR subset. For the mixing angle, the MAE is computed after reconstructing θ from 

(sin 2 θ, cos 2 θ), respecting the π-periodicity. Table I summarizes the per-representation perfor-mance metrics for detecting superconducting pairings, including classification probabilities and MAE for ∆, θ,and μ. Overall, the model achieves near-perfect recog-nition for most IRs, while the reduced hit rate for Ag

> 1

and Eu reflects the intrinsically weaker and/or more am-biguous QPI signatures available to a scalar impurity in these cases. This represents the main result of our work: machine learning can detect different superconducting pairing symmetries with very high success rates—even using scalar impurities and a single excitation energy 6(ω = 0 )—paving the way for precise identification of pairing functions in quantum materials like monolayer NbSe 2.A second important result is that the trained neural network is able to recognize superconducting parameters of the BdG Hamiltonian [51]: the regression errors δ∆

remain small for the gap magnitude ∆ across all IRs, indicating that ∆ leaves a robust imprint on the QPI patterns. Additionally, once the θ ≡ θ + π ambiguity is resolved via the (sin 2 θ, cos 2 θ) embedding, the trained network reliably determines the presence of the singlet-triplet (component) mixing; however, the precision of ob-taining the exact θ parameter differs among different IRs. The same IR dependence on the precision of the chemi-cal potential value is evident from the results in Table I; nonetheless, these values can be meaningfully compared to those extracted via first-principles calculations com-bined with tight-binding modeling.  

> IV. CONCLUSIONS

We introduced a machine-learning protocol that infers superconducting pairing symmetries and order param-eters directly from simulated quasiparticle interference images of monolayer NbSe 2. By training a two-head con-volutional neural network, we simultaneously identified the type of the superconducting pairing function, clas-sified according to the irreducible representation of the 

D3h group, and continuous parameters of the supercon-ducting state, including singlet–triplet mixing and the gap magnitude. Regularization through carefully chosen input augmentations yields models that remain robust under experiment-like noise conditions. Our results show that the QPI-to-parameter inverse problem is tractable with high accuracy for most sym-metry channels, even within a minimal scalar Anderson-impurity description and at a single excitation energy. At the same time, they expose intrinsic limitations of this framework: certain representations (notably Au 

> 1

and 

Au 

> 2

) are effectively degenerate in their QPI response and are best treated as a merged class, and the time-reversal breaking nature of superconducting pairing functions transforming according to two-dimensional irreducible representations cannot be resolved within the scalar im-purity model. These insights establish a concrete route toward symmetry- and parameter-resolved analysis of QPI data in unconventional superconductors and highlight clear extensions of the framework—such as incorporating mag-netic and orbital-selective impurity channels, energy-resolved QPI, or more realistic tunneling matrix ele-ments—to further lift degeneracies and enhance identi-fiability in multi-component pairing states. 

> ACKNOWLEDGMENTS

A.H. acknowledges the financial support provided by the Ministry of Education, Research, Development and Youth of the Slovak Republic, provided under Grant numbers APVV-21-0272 and VEGA 2/0133/25. M.G. acknowledges financial support provided by the Ministry of Education, Research, Development and Youth of the Slovak Republic, provided under Grant No. VEGA 1/0104/25 and the Slovak Academy of Sciences project IMPULZ IM-2021-42, and support of the QM4ST project funded by Programme Johannes Amos Commenius, call Excellent Research (Project No. CZ.02.01.01/00/22_008/0004572). M.M. acknowl-edges the financial support by the EU NextGenera-tionEU through the Recovery and Resilience Plan for Slovakia under the Project No. 09I02-03-V01-00012, by the APVV grant APVV-23-0430, and VEGA grants 2/0081/26 and 2/0133/25. 

> DATA AVAILABILITY STATEMENT

The quasiparticle interference datasets generated and analyzed during the current study (total size ≈ 50 GB) are not publicly archived due to their volume, but are available from the corresponding author on reasonable request. 

> Appendix A: Superconducting gap function

Here, we provide a set of allowed superconducting gap function that can be constructed in a single-band approx-imation for a free-standing NbSe 2 monolayer, having a 

D3h symmetry. The procedure for obtaining all symme-try allowed superconducting gap functions is equivalent to the case defined in [23], albeith different symetry group is imposed, the one of a freestanding NbSe 2 monolayer, not of NbSe 2 on a substrate. Superconducting pairing function can be classified according to the IRs of the D3h group: four one-dimensional IRs Ag

> 1

, Au 

> 1

, Ag

> 2

, Au 

> 2

, and two two-dimensional IRs Eg and Eu. Note that labels g and u

represent parity quantum number with respect to the horizontal mirror plane symmetry σh. As mentioned in the main text, it is additionally possible to classify su-perconducting pairing functions into one singlet (s) and two distinct triplet channels (t, z ) and (t, xy ). Each of the pairing channels are characterized by the appropri-ate spin functions: d0 = i σy σ0 for singlet, dz = i σy σz for 

(t, z ) and (dx, d y ) = (i σy σx, iσy σy ) for (t, xy ) spin triplet channel. Whereas in the case of 1D IRs superconducting pair-ing function is uniquelly determined by a single function, 7we will call it ∆(s)/(t,z )/(t,xy )  

> Ag/u
> 1/2,k

, whereas in the case of 2D IRs Eg/u , the general form of the gap function can be written as ∆cEg/u ,k = (cos θc∆cEg/u   

> 1,k

+e iφc sin θc∆cEg/u  

> 2,k

),

c = ( s), (t, z ), (t, xy ), where ∆cEg/u   

> 1/2,k

are real functions to be constructed using the symmetry-based procedure, whereas θs measures the size of the mixing between the two components, while the parameter φs̸ = 0 signals the time-reversal symmetry breaking nature of the gap func-tion. In the singlet case, classified using the single spinor function d0, nonzero gap functions belong to the IRs Ag

> 1

,

Ag

> 2

, and Eg and their explicit k-dependence is the follow-ing 

∆(s)  

> Ag
> 1,k

=

h

2 cos ( kxa) + 4 cos kxa

2 cos 

√3ky a

2

i

d0,

∆(s)  

> Ag
> 2,k

= 2 

h

sin kxa

2 sin 3√3ky a

2 − sin (2 kxa)

× sin ( √3ky a) + sin 5kxa

2 sin 

√3ky a

2

i

d0,

∆(s)  

> Eg
> 1,k

=

h

cos ( kxa) − cos kxa

2 cos 

√3ky a

2

i

d0,

∆(s)  

> Eg
> 2,k

=

h√3 sin kxa

2 sin 

√3ky a

2

i

d0. (A1) We note that it is not possible to construct singlet gaps that transform according to IRs Au 

> 1

, Au 

> 2

, and Eu due to symmetry constraints (in the case of the single-band approximation employed here, see Section II A). Secondly, we present the explicit formulas for the triplet gap functions constructed using the dz spinor function, classified in terms of the IRs Ag

> 1

, Ag

> 2

, and Eg

(due to symmetry constraints, for the same reason as in the singlet case, it is not possible to construct triplet gap functions with dz spinor that would belong to IRs Au 

> 1

,

Au 

> 2

, and Eu)

∆(t,z )  

> Ag
> 1,k

=

h 

cos kxa

2 − cos 

√3ky a

2



sin kxa

2

i

dz ,

∆(t,z )  

> Ag
> 2,k

=

h

sin ( √3ky a) − 2 sin 

√3ky a

2 cos 3kxa

2

i

dz ,

∆(t,z )  

> Eg
> 1,k

=

h

sin ( kxa) + sin kxa

2 cos 

√3ky a

2

i

dz ,

∆(t,z )  

> Eg
> 2,k

=

h√3 cos kxa

2 sin 

√3ky a

2

i

dz . (A2) Again, in the case of the 2D representations the gen-eral form of the gap function can be written as ∆(t,z ) 

> Eu,k

=(cos θt∆(t,z ) 

> Eu
> 1,k

+e iφt sin θt∆(t,z ) 

> Eu
> 2,k

), with θt/φ t measuring the component mixing/time-reversal symmetry breaking. Finally, we present supreconducting gap function con-structed using the multiplet (dx, d y ) = (i σy σx, iσy σy )∆(t,xy )  

> Au
> 1,k

=

h

3 cos kxa

2 sin 

√3ky a

2

i

dx −

h√3



2 cos kxa

2+ cos 

√3ky a

2



sin kxa

2

i

dy ,

∆(t,xy )  

> Au
> 2,k

=

h 

2 cos kxa

2 + cos 

√3ky a

2



sin kxa

2

i

dx

+

h√3 cos kxa

2 sin 

√3ky a

2

i

dy ,

∆(t,xy )  

> Eu
> 1,k

=

h

2 sin ( √3ky a) − cos 3kxa

2 sin 

√3ky a

2

i

dx

+

h√3 sin 3kxa

2 cos 

√3ky a

2

i

dy ,

∆(t,xy )  

> Eu
> 2,k

=

h√3 sin 3kxa

2 cos 

√3ky a

2

i

dx

−

h

3 cos 3kxa

2 sin 

√3ky a

2

i

dy , (A3) classified according to the IRs Au 

> 1

, Au 

> 2

, and Eu; due to symmetry constraints, no gap functions that transform according to IRs Ag

> 1

, Ag

> 2

, and Eg can be constructed. In previous equations, Eqs. (A1)-(A3), we have pre-sented all possible superconducting gaps, classified in terms of IRs of the given D3h group. An additional-nal feature of this classification is the possibility to have mixed singlet-triplet components, since in the Ag

> 1

, Ag

> 2

,and Eg case, both singlet (s) and triplet (t, z ) compo-nents are present. Taking this into account, the most general form of the gap function that transform accord-ing to 1D IRs 

∆Au  

> 1,k

= ∆∆ (t,xy )  

> Au
> 1,k

,

∆Au  

> 2,k

= ∆∆ (t,xy )  

> Au
> 2,k

,

∆Ag  

> 1,k

= ∆(cos θ∆(s)  

> Ag
> 1,k

+ sin θ∆(t,z ) 

> Ag
> 1,k

),

∆Ag  

> 2,k

= ∆(cos θ∆(s)  

> Ag
> 2,k

+ sin θ∆(t,z ) 

> Ag
> 2,k

), (A4) whereas in the 2D case the mose general form is equal to 

∆Eu,k = ∆(cos θ1∆(t,xy )  

> Eu
> 1,k

+ e iφ1 sin θ1∆(t,xy )  

> Eu
> 2,k

), (A5) 

∆Eg ,k = ∆ 

h

cos θ(cos θs∆(s)  

> Eg
> 1,k

+ e iφs sin θs∆(s) 

> Eg
> 2,k

) + sin θ(cos θt∆(t,z )  

> Eg
> 1,k

+ e iφt sin θt∆(t,z ) 

> Eg
> 2,k

)

i

, (A6) where ∆ represents the amplitude of the superconducting gap. As discussed above, in the case of the 1D IRs Au 

> 1

and 

Au 

> 2

no mixing occurs, whereas in the case of 1D IRs Ag

> 1

and Ag 

> 2

there is only one mixing parameter. In the case of the 2D IRs the situation becomes more complicated since in the Eu case, there are two parameters included in the mixing of the two components of the same gap constructed using the dxy triplet. In the second case, IR 

Eg , there is a mixing between the singlet and the triplet 8component dz . The total number of parameters in this case is 5, where θ represents the mixing between the sin-glet and the triplet component, whereas (θs, φ s)/(θt, φ t)

are the mixing parameters within the 2D space of the singlet/ dz space. In the main text, we focus on all 1D IRs Au 

> 1

, Ag

> 1

, Au 

> 2

,and Ag 

> 2

(A4). To simplify our study and to prove our con-cept that machine learning can be used to distinguish dif-ferent features of the superconductivity, we focus on the singlet component of the 2D IR Eg only (see Eq. (11)), whereas keeping ∆Eu,k as in Eq. (A5). 

Appendix B: Architecture of the neural network 

Here, we provide schematics of the neural network ar-chitecture (see Fig. 2) used to predict the type of super-conducting pairing and the microscopic parameters of the BdG Hamiltonian. 

REFERENCES 

[1] D. J. Scalapino, Rev. Mod. Phys. 84 , 1383 (2012). [2] Z. K. Liu, L. X. Yang, S.-C. Wu, C. Shekhar, J. Jiang, H. F. Yang, Y. Zhang, S.-K. Mo, Z. Hussain, B. Yan, C. Felser, and Y. L. Chen, Nat. Commun. 7, 12924 (2016). [3] H. Kim, K. Wang, Y. Nakajima, R. Hu, S. Ziemak, P. Syers, L. Wang, H. Hodovanets, J. D. Denlinger, P. M. R. Brydon, D. F. Agterberg, M. A. Tanatar, R. Prozorov, and J. Paglione, Science Advances 4,eaao4513 (2018). [4] R. M. Fernandes, A. V. Chubukov, and J. Schmalian, Nat. Phys. 10 , 97–104 (2014). [5] P. J. Hirschfeld, M. M. Korshunov, and I. I. Mazin, Rep. Prog. Phys. 74 , 124508 (2011). [6] S. Kashiwaya and Y. Tanaka, Rep. Prog. Phys. 63 , 1641 (2000). [7] M. P. Allan, F. Massee, D. K. Morr, J. Van Dyke, A. W. Rost, A. P. Mackenzie, C. Petrovic, and J. C. Davis, Nat. Phys. 9, 468–473 (2013). [8] T. Hanaguri, S. Niitaka, K. Kuroki, and H. Takagi, Sci-ence 328 , 474 (2010). [9] D. C. Johnston, Adv. Phys. 59 , 803 (2010). [10] J. S. Hofmann, R. Queiroz, and A. P. Schnyder, Phys. Rev. B 88 , 134505 (2013). [11] A. Kreisel, P. Choubey, T. Berlijn, W. Ku, B. M. Ander-sen, and P. J. Hirschfeld, Phys. Rev. Lett. 114 , 217002 (2015). [12] A. Dutt, A. A. Golubov, O. V. Dolgov, and D. V. Efre-mov, Phys. Rev. B 96 , 054513 (2017). [13] L. C. Rhodes, W. Osmolska, C. A. Marques, and P. Wahl, Phys. Rev. B 107 , 045107 (2023). [14] M. Zeng, X. Li, Y. Wang, and S. Feng, Phys. Rev. B 

110 , 134523 (2024). [15] A. Crépieux, E. Pangburn, S. Wang, K. Zhussupbekov, J. P. Carroll, B. Hu, Q. Gu, J. C. S. Davis, C. Pépin, and C. Bena, Phys. Rev. B 112 , 214509 (2025). [16] L. Engström, P. Simon, and A. Mesaros, Phys. Rev. B 

111 , 134505 (2025). [17] M. F. Crommie, C. P. Lutz, and D. M. Eigler, Nature 

363 , 524 (1993). [18] P. T. Sprunger, L. Petersen, E. W. Plummer, and E. Lægsgaard, Science 275 , 1764 (1997). [19] P. Hofmann, B. G. Briner, M. Doering, H.-P. Rust, E. W. Plummer, and A. M. Bradshaw, Phys. Rev. Lett. 79 , 265 (1997). [20] N. Levy, T. Zhang, J. Ha, F. Sharifi, A. A. Talin, Y. Kuk, and J. A. Stroscio, Phys. Rev. Lett. 110 , 117001 (2013). [21] H. Kim, Y. Choi, C. Lewandowski, A. Thomson, Y. Zhang, R. Polski, K. Watanabe, T. Taniguchi, J. Al-icea, and S. Nadj-Perge, Nature 606 , 494–500 (2022). [22] S. Wang, K. Zhussupbekov, J. P. Carroll, B. Hu, X. Liu, E. Pangburn, A. Crepieux, C. Pepin, C. Broyles, S. Ran, N. P. Butch, S. Saha, J. Paglione, C. Bena, J. C. S. Davis, and Q. Gu, Nature Physics 21 , 1555–1562 (2025). [23] J. Haniš, M. Milivojević, and M. Gmitra, Phys. Rev. B 

110 , 104502 (2024). [24] Y. LeCun, Y. Bengio, and G. Hinton, Nature 521 ,436–444 (2015). [25] J. Gu, Z. Wang, J. Kuen, L. Ma, A. Shahroudy, B. Shuai, T. Liu, X. Wang, G. Wang, J. Cai, and T. Chen, Pattern Recognit. 77 , 354 (2018). [26] Y. Zhang, A. Mesaros, K. Fujita, S. D. Edkins, M. H. Hamidian, K. Ch’ng, H. Eisaki, S. Uchida, J. C. Séa-mus Davis, E. Khatami, and E.-A. Kim, Nature 570 ,484–490 (2019). [27] G. E. Volovik and L. P. Gor’kov, Zh. Eksp. Teor. Fiz. 88 ,1412 (1985). [28] S.-O. Kaba and D. Sénéchal, Phys. Rev. B 100 , 214507 (2019). [29] C.-w. Cho, J. Lyu, L. An, T. Han, K. T. Lo, C. Y. Ng, J. Hu, Y. Gao, G. Li, M. Huang, N. Wang, J. Schmalian, and R. Lortz, Phys. Rev. Lett. 129 , 087002 (2022). [30] S. Hörhold, J. Graf, M. Marganska, and M. Grifoni, 2D Mater. 10 , 025008 (2023). [31] J. Siegl, A. Bleibaum, W. Wan, M. Kurpas, J. Schlie-mann, M. M. Ugeda, M. Marganska, and M. Grifoni, Nat. Commun. 16 , 8228 (2025). [32] X. Lu and D. Sénéchal, Phys. Rev. B 98 , 245118 (2018). [33] D. Sticlet and C. Morari, Phys. Rev. B 100 , 075420 (2019). [34] J. M. Byers, M. E. Flatté, and D. J. Scalapino, Phys. Rev. Lett. 71 , 3363 (1993). [35] J. Hoffman, K. McElroy, D.-H. Lee, K. Lang, H. Eisaki, S. Uchida, and J. Davis, Science 297 , 1148 (2002). [36] T. Pereg-Barnea and M. Franz, Phys. Rev. B 68 , 180506 (2003). [37] T. S. Nunner, W. Chen, B. M. Andersen, A. Melikyan, and P. J. Hirschfeld, Phys. Rev. B 73 , 104511 (2006). [38] W. Chen, C. Neerup Breiø, F. Massee, M. P. Allan, C. Petrovic, J. C. S. Davis, P. J. Hirschfeld, B. M. An-dersen, and A. Kreisel, Nat. Commun. 14 , 2984 (2023). [39] L. Capriotti, D. J. Scalapino, and R. D. Sedgewick, Phys. Rev. B 68 , 014508 (2003). [40] L. Zhu, W. Atkinson, and P. Hirschfeld, Phys. Rev. B 

69 , 060503 (2004). [41] E. N. Economou, Green’s functions in quantum physics ,Vol. 7 (Springer Science & Business Media, 2006). 9

Figure 2. Architecture of the neural network. The model is based on VGG16 [43, 44] architecture, input channels reduced from 3 to 1, prediction head replaced with two custom prediction heads, one for classification (IRs), the other one for regression (parameters). [42] Y. Kohsaka, T. Machida, K. Iwaya, M. Kanou, T. Hanaguri, and T. Sasagawa, Phys. Rev. B 95 , 115307 (2017). [43] K. Simonyan and A. Zisserman, arXiv:1409.1556 (2014). [44] X. Ding, X. Zhang, N. Ma, J. Han, G. Ding, and J. Sun, arXiv:2101.03697 (2021). [45] K. He, X. Zhang, S. Ren, and J. Sun, in 2015 IEEE International Conference on Computer Vision (ICCV) 

(2015) pp. 1026–1034. [46] Z. Liu, H. Mao, C.-Y. Wu, C. Feichtenhofer, T. Darrell, and S. Xie, Proceedings of the IEEE/CVF Conference on Computer Vision and Pattern Recognition (CVPR) (2022). [47] C. M. Bishop, Neural Computation 7, 108 (1995). [48] R. Roesky, A. Meerschaut, J. Rouxel, and C. J., Z. Anorg. Allg. Chem. 619 , 117 (1993). 10 

[49] A. Nader, A. Lafond, A. Briggs, A. Meerschaut, and R. Roesky, Synth. Met. 97 , 147 (1998). [50] R. T. Leriche, A. Palacio-Morales, M. Campetella, C. Tresca, S. Sasaki, C. Brun, F. Debontridder, P. David, I. Arfaoui, O. Šofranko, T. Samuely, G. Kremer, C. Mon-ney, T. Jaouen, L. Cario, M. Calandra, and T. Cren, Adv. Funct. Mater. 31 , 2007706 (2020). [51] M. Khosravian, R. Koch, and J. L. Lado, J. Phys. Mater. 

7, 015012 (2024).
