Repository: herryeric/daily-paper-reader

# 日报 · 2026-02-21 ~ 2026-03-22

- 生成时间：2026-03-22 07:14:44 UTC
- 当次推荐总数：77
- 精读区：66
- 速读区：11

## 今日简报（AI）
今日深度研读 77 篇前沿文献，重点聚焦高温超导机制的通用路径与费米气体超流态的物理突破。
研究揭示了记忆主导的量子临界性是实现高温超导的普适方案，并展示了通过抑制泡利原理在费米气体中产生超流态的新机制。
建议关注量子临界理论与机器学习在识别非常规超导配对对称性中的跨学科应用。

## 精读区
1. [Zero-point energy of a trapped ultracold Fermi gas at unitarity: squeezing the Heisenberg uncertainty principle and suppressing the Pauli principle to produce a superfluid state](/20260221-20260322/2602.20420v1-zero-point-energy-of-a-trapped-ultracold-fermi-gas-at-unitarity-squeezing-the-heisenberg-uncertainty-principle-and-suppressing-the-pauli-principle-to-produce-a-superfluid-state) （10.0/10）
2.

File: docs/20260221-20260322/2602.22316v1-inhomogeneous-superconductivity-in-001-110-and-111-ktao3-two-dimensional-electronic-gas-tc-driven-from-electronic-confinement.txt (part 1 of 2)
Title: Inhomogeneous superconductivity in (001), (110) and (111) KTaO$_3$ two-dimensional electronic gas: $T_c$ driven from electronic confinement

URL Source: https://arxiv.org/pdf/2602.22316v1

Published Time: Fri, 27 Feb 2026 01:06:56 GMT

Number of Pages: 19

Markdown Content:
## Inhomogeneous superconductivity in (001), (110) and (111) KTaO 3 two-dimensional electronic gas: Tc driven from electronic confinement 

Mattia Trama, 1, 2, ∗ Roberta Citro, 1, 2, 3 and Carmine Antonio Perroni 2, 3, 4, †

> 1

Physics Department “E.R. Caianiello”, Università degli Studi di Salerno, Via Giovanni Paolo II, 132, I-84084 Fisciano (Sa), Italy 

> 2

INFN - Sezione collegata di Salerno, Complesso Univ. Monte S. Angelo, I-80126 Napoli, Italy 

> 3

CNR-SPIN, I-84084 Fisciano (Salerno), Italy, c/o Università di Salerno, I-84084 Fisciano (Salerno), Italy 

> 4

Physics Department “Ettore Pancini”, Università degli Studi di Napoli Federico II, Via Cinthia, 80126-Napoli, Italy 

We investigate superconductivity in KTaO 3 (KTO)-based two-dimensional electron gases for the (001), (110), and (111) crystallographic orientations within a unified microscopic framework. Using a self-consistent tight-binding slab model, we determine the confinement potential, electronic structure, and orbital composition for each orientation, explicitly including inversion-symmetry–induced orbital Rashba couplings. Using a local spin-singlet s-wave pairing interaction, we find that the pronounced orientation dependence of the superconducting critical temperature primarily originates from differ-ences in the spatial extent of the two-dimensional electron gas and the associated redistribution of the density of states at the Fermi level, rather than from changes in the pairing interaction. Our results provide a microscopic explanation for the experimentally observed orientation dependence of superconductivity at KTO-based interfaces. 

I. INTRODUCTION 

Two-dimensional electron gases (2DEGs) formed at oxide interfaces provide a fertile platform for exploring the interplay between confinement, orbital physics, spin– orbit coupling, and electronic correlations [ 1 –10 ]. Among these systems, hetero-structures based on KTaO 3 (KTO) oxides have recently attracted considerable attention due to the combination of strong spin–orbit coupling inher-ited from the Ta 5d orbitals and a remarkable tunability of their electronic properties, such as superconductivity, by electrostatic gating and interface engineering [ 11 –14 ]. Angle-resolved photoemission spectroscopy (ARPES) experiments have revealed that the electronic structure of KTO 2DEGs is highly sensitive to the crystallographic orientation of the interface, with distinct band disper-sions and spin-orbital textures emerging for the (001), (110), and (111) directions [ 15 ]. In particular, the (111) orientation exhibits a complex multi-orbital structure associated with the trigonal symmetry of the interface, leading to unconventional spin–orbital locking and Berry curvature effects [ 16 – 22 ]. Even more strikingly, recent transport experiments have demonstrated the emergence of superconductivity in KTO-based interfaces, with a crit-ical temperature that strongly depends on the crystallo-graphic orientation [ 23 –39 ]. Although superconductivity in (001)-oriented 2DEGs emerges only within a limited range of experimental conditions (see Refs. [ 27 , 28 ]), the magnitude of Tc and its dependence on carrier density display substantial quantitative differences between the (110) and (111) interfaces. Understanding the micro-scopic origin of this anisotropy remains an open theoret-ical challenge. In particular, it remains unclear whether the hierarchy of Tc reported in Refs. [ 23 – 25 ] requires   

> ∗mtrama@unisa.it
> †carmine.perroni@unina.it

orientation-dependent pairing interactions or can instead be explained purely in terms of geometric confinement and multiorbital electronic structure [32]. From a theoretical perspective, the electronic proper-ties of oxide 2DEGs are governed by a delicate balance between quantum confinement, orbital-dependent hop-pings, and electrostatic screening. Previous studies have shown that the confinement potential at KTO interfaces is highly non-trivial and strongly affected by the dielec-tric response of the host material [ 18 , 19 ]. As a result, different crystallographic orientations can host qualita-tively different layer-resolved charge distributions and orbital occupancies, even at comparable total carrier densities. In this work, we investigate superconductivity in KTO-based 2DEGs for the (001), (110), and (111) crystallo-graphic orientations within a unified microscopic frame-work. Starting from a self-consistent tight-binding de-scription of the electronic structure in slab geometry, we determine the confinement potential and the resulting band structure for each orientation, explicitly account-ing for orbital Rashba couplings induced by inversion symmetry breaking [ 20 , 40 ]. We then introduce a local spin-singlet s-wave pairing interaction and analyze in-homogeneous superconductivity at the mean-field level, keeping the same microscopic interaction strength for all geometries, in order to study the effect of the different orientations. The approach used in the paper allows to disentangle the role of confinement, orbital composition, and den-sity of states in shaping the superconducting instability across different orientations. Our results show that the orientation dependence of superconductivity primarily originates from differences in the spatial extension of the 2DEG and the associated redistribution of the low-energy density of states, rather than from changes in the pairing interaction itself. These findings provide a coherent theoretical interpretation of the experimentally 

> arXiv:2602.22316v1 [cond-mat.supr-con] 25 Feb 2026

2a0

> (001 )
> (111 )(110 )

(a)  (b) 

(c)  (d)          

> tD
> tI
> Figure 1. (a) Cubic structure of KTO; tDand tIdenote the tight-binding hopping amplitudes. (b–d) Top view of crystalline KTO along the (001) (b), (110) (c), and (111) (d) directions. The cubic lattice constant is a0= 3 .988 Å.

observed anisotropy of superconductivity in KTO inter-faces and highlight the crucial role of orbital physics in oxide-based superconductors. The paper is organized as follows. In Sec. II, we discuss the electrostatic potential and the electronic band struc-ture for different crystallographic directions, in Sec. III we focus on the superconducting instability evaluating the related critical temperature, and in Sec. IV there are conclusions and a final discussion. Five Appendices close the paper: Appendix A details the orbital Rashba terms for different crystallographic, Appendix B the dielectric function orientations, Appendix C the bulk limit, Appendix D the approach to inhomogeneous su-perconductivity, and Appendix E additional details on the role of spatial extension of the superconducting order parameter.  

> II. ELECTROSTATIC POTENTIAL AND ELECTRONIC BAND STRUCTURE

To investigate the role of different crystallographic orientations, in this section, we consider a model in which all microscopic parameters are kept fixed as much as possible. In this way, the results are not biased by orientation-dependent details of the 2DEG formation. We start from an ideal cubic system so that the ori-entation mainly affects (i) the projection of the bulk dispersion onto the surface Brillouin zone (BZ), and (ii) the symmetry of the low-energy distortions. Fig. 1 illustrates the cubic structure of KTO and its atomic arrangement viewed along the (001), (110), and (111) crystallographic directions. The different projections highlight how the same cubic lattice generates distinct in-plane geometries and symmetries at the interface. In particular, while the (001) surface preserves a square symmetry, the (110) and (111) orientations lead to dif-ferent symmetries and modified orbital overlap patterns. These geometric differences play a crucial role in shap-ing the electronic confinement, orbital composition, and ultimately the superconducting properties discussed in the following section. We describe the bulk electronic structure within a tight-binding model [21]. We label the t2g orbitals by α ∈ { 1, 2, 3} = {x, y, z },corresponding to (dyz , d zx , d xy ).The bulk Hamiltonian reads (1) 

HBulk TB = X

> K

X

> α σ

−tD

X

> β

( 1 − δαβ ) cos( Kβ )

− tI cos( Kα)

 c† 

> Kασ

cKασ .

where tD and tI denote the nearest-neighbor (NN) and next-to-nearest-neighbor (NNN) hopping amplitudes, re-spectively. The operator cKασ annihilates an electron with crystal momentum K, orbital α, and spin σ. The momentum K is expressed in Cartesian coordinates, with components Kα measured in units of 1/a 0, where 

a0 = 3 .988 Å is the cubic lattice constant of KTO. For each crystallographic direction, we rotate the coordi-nate system and discretize the Hamiltonian along the direction transverse to the interface [ 21 ], according to the structures shown in Fig. 1. Fixed the plane, for which translational invariance is preserved, we denote by 

k = ( kx, k y ) its quasi-momentum (in units of the inverse of in-plane lattice constants) and by z the corresponding transverse direction. We include the atomic spin-orbit coupling HSOC in the form 

HSOC = λ

2

X

> k

X

> z αβγ σσ ′

i ε αβγ c† 

> kzασ

σγσσ ′ ckzβσ ′ , (2) where λ ≈ 0.27 eV [18]. For each slab orientation, we also consider a k = 0 

perturbation Hdist describing crystal-field distortions: 

H(001) /(110) dist = δ

2

X

> k

X

> z σ

c† 

> kz3σ

ckz3σ , (3) 

H(111) dist = δ

2

X

> k

X

> z α ̸=β σ

c† 

> kzασ

ckzβσ , (4) corresponding to tetragonal and trigonal crystal fields, respectively. We set δ = −10 meV, a typical magni-tude for such distortions [ 22 ]. For the (001) and (110) orientations this distortion is typically negligible, since the dxy orbital is already split from dyz and dzx . In contrast, for the (111) orientation the trigonal field lifts the orbital degeneracy, leading to qualitative changes in the low-filling band structure. 30 10 20 30 40 50 

# Layer 

> 0.0
> 0.3
> 0.6
> 0.9
> 1.2
> ϕ (V)

(a) n2D = 0 .8 × 10 14 cm −2             

> n2D= 1 .0×10 14 cm −2
> n2D= 1 .6×10 14 cm −2
> 010 20 30 40 50

# Layer 

(b)      

> 010 20 30 40 50

# Layer 

(c)     

> 0.81.01.21.41.6

# n2D (cm −2)

> 0.00
> 0.65
> 1.30
> 1.95
> 2.60
> F0 (×10 9 V/m)

(d)     

> 0.81.01.21.41.6

# n2D (cm −2)

(e)     

> 0.81.01.21.41.6

# n2D (cm −2)

(f) 

# (001) (110) (111) 

Figure 2. (a-c) Potential barrier φ as a function of the layer position using different benchmark values of the positive charge density n2D for the (001) (a), (110) (b) and (111) (c) directions. (d-f) Interfacial electric field F0 as a function of n2D for (001) (d), (110) (e) and (111) (f) directions. 

Finally, we introduce a z-dependent electrostatic po-tential describing confinement at the interface 

Hφ = X

> k

X

> z α σ

φ(z) c† 

> kzασ

ckzασ , (5) where φ(z) is determined self-consistently. The term in Eq. (5) breaks inversion symmetry, leading to the emer-gence of the orbital Rashba effect [ 18 – 20 ]. Its amplitude is proportional to the electric field at each layer and couples different layers. In Appendix A we describe both NN and NNN Rashba hoppings arising along all three crystallographic directions. Unlike simplified monolayer or four-band models commonly used for (001) and (111) interfaces, we include all couplings up to NNN. In order to ensure a consistent comparison among interfaces, we adopt a common set of benchmark pa-rameters. We fix the hopping amplitudes tD and tI

of Eq. (1) using the (111) slab as a reference. From ARPES data [ 15 ] combined with an effective electro-static potential model [ 18 ], we extract tD = 0 .39 eV and tI = 0 .015 eV. The self-consistent electric poten-tial is obtained through the iterative scheme described in Ref. [ 21 ]. The procedure couples the electronic den-sity nz , computed from the squared modulus of the layer-resolved wave functions after diagonalization to the discrete Maxwell equations along the finite direction: 



φ(z) = −a′

> z

X

> l=1

Fl,ε0 ε(Fz )Fz = Dz ,Dz = |e|(n2D − Pzl=1 nl) ,

(6) where a′ is the interlayer spacing along the z direction and n2D the positive interface charge density, treated as a free parameter and screened by the electronic charge in the slab. To close the problem, we specify the dielectric function ε(Fz ) governing screening along the slab, where 

Fz is the electric field at the z-th layer. The fitting procedure is detailed in Appendix B. We adopt the best-fit expression capturing the low-temperature ferroelectric behavior [33, 41], 

ε(F ) = 1 + χ0



1 + F 2 

> F2
> c

1/3 , (7) with χ0 = 3600 and Fc = 443 .7 kV/m. Having defined the model, we now describe the equi-librium 2DEG emerging from the substrate. This re-quires reaching the bulk limit, namely FNL = 0 , where 

NL denotes the number of layers in the slab, for any 

NL > N crit . In Appendix C we analyze this convergence and find Ncrit ≈ 41 for the largest value of n2D consid-ered. To ensure full convergence, we set NL = 51 in all calculations. Here we discuss, for the three different crystallographic directions, the electrostatic potential and the resulting band structure. In Fig. 2 we show, for the three different orientations, the evolution of the electrostatic potential (upper panels) and the electric field (lower panels) with varying the distance from the interface, for several bench-mark values of the positive density n2D . We observe that the electric field increases by moving from the (001) to the (110), finally to the (111) interface, up to a factor of four for the largest values of particle density n2D of the positive charge at the interface. 40 10 20 30 40 50 

## Layer 

10 10 

10 11 

10 12 

10 13 

10 14 

> nz (cm −2)

## (a)             

> n2D= 0 .8×10 14 cm −2
> n2D= 1 .0×10 14 cm −2
> n2D= 1 .6×10 14 cm −2

0 10 20 30 40 50 

## Layer 

## (b) 

0 10 20 30 40 50 

## Layer 

## (c)              

> 024Layer
> 0.25
> 0.50
> nz(×10 −14 cm −2)
> 02468Layer
> 0.0
> 0.2
> 0.4
> nz(×10 −14 cm −2)
> 0246810 12 14 Layer
> 0.0
> 0.2
> nz(×10 −14 cm −2)

## (001) (110) (111)     

> Figure 3. Electron 2D density nzfor different benchmark values of n2Dat the (001) (a), (110) (b) and (111) (c) interfaces. The insets show the details close to the interfaces.

We find that the steepest electrostatic barrier forms along the (111) direction, despite the corresponding 2DEG being less spatially confined. This nontrivial be-havior originates from the predominance of out-of-plane hopping processes in the (111) orientation, in contrast to the (001) and (110) cases, where stronger in-plane dispersion naturally favors localization near the inter-face. The competition between electronic screening and anisotropic dispersion results in a stronger electric field at the (111) interface. On the other hand, as one can observe in Fig. 3, the electronic density as function of the layer position shows that 2DEG confinement is stronger in the (001) interface, which is characterized by the more in-plane electronic dispersion. Roughly, one can say that the number of layers for which the 2DEG is confined is ∆N001 = 2 for the (001) interface, ∆N110 = 5 for the (110) interface, and ∆N111 = 10 for the (111) interface. In particular, for the lowest considered densities of the (110) and for all the considered densities of the (111) interface, the localization occurs mostly shifted from the very first layer, having a peak for Nl̸ = 0. We also notice that the electronic density of the 2DEG does not correspond to the total positive density n2D . Indeed, if for the (111) interface we need to include n2D = 1 .6 × 10 14 cm −2 to make the 2DEG density of the order of 1.0 × 10 14 cm −2,for the (001) interfaces, this value is mostly saturated in the 2DEG itself. However, this is in contrast with the experimental observation of 2DEG with less electronic density for the (001) and (110) interfaces [ 23 ]. This means that we might compare the three different inter-faces by choosing different positive densities n2D . Fig. 4 displays the electronic band structure of the KTO-based slab for the three crystallographic orientations and for different values of the positive interface density n2D .Energies are measured relative to the self-consistent chemical potential determined from the electrostatic screening procedure, such that E = 0 corresponds to the Fermi level at each n2D . The projection of the bulk t2g

manifold onto the corresponding surface Brillouin zones produces markedly different dispersions depending on the interface orientation. For the (001) configuration, the bands exhibit a relatively stronger in-plane disper-sion and a more clearly resolved confinement-induced subband structure. In contrast, the (110) and, even more prominently, the (111) orientations display a richer multi-orbital structure with enhanced band mixing and reduced effective confinement effects. Notably, even in the most localized (001) case, the chemical potential intersects bands belonging to the bulk continuum. Fig. 5 shows the local layer-resolved density of states (LDOS) evaluated at the self-consistent chemical poten-tial for different values of the positive interface density 

n2D and for the three crystallographic orientations. The LDOS is computed as 

LDOS( z) = X

> n

Z d2k

4π2 δ(Enk)|ckzασ |2, (8) where Enk denotes the n-th band energy measured rela-tive to the self-consistent chemical potential. In practice, the Dirac delta function is approximated by a Lorentzian broadening, πδ (x) ≈ τ / (x2 +τ 2), with τ = 10 −3 eV . The spatial distribution of the low-energy spectral weight re-flects the different confinement regimes already observed in the charge-density profiles. For the (001) orienta-tion, the density of states is strongly localized within the first few layers, consistent with the short spatial extension of the 2DEG. In contrast, the (110) config-uration exhibits a broader distribution extending over several layers, while the (111) orientation displays the most spatially extended profile, with substantial spectral weight distributed deeper into the slab. The distinct band topologies and Fermi surface struc-tures emerging in the three geometries directly influence 5−0.10 

> −0.05 0.00

(a) n2D = 0 .8

(001) 

> −0.075
> −0.050
> −0.025 0.000

(b) n2D = 0 .8

(110) 

> −0.10
> −0.05 0.00

(c) n2D = 0 .8

(111) 

> −0.10
> −0.05 0.00
> E (eV)

(d) n2D = 1 .0

> −0.05 0.00

(e) n2D = 1 .0 −0.10 

> −0.05 0.00

(f) n2D = 1 .0    

> −1.0−0.50.00.51.0
> −0.2
> −0.10.0

(g) n2D = 1 .6

# ← ky kx →  

> −2−10
> −0.10
> −0.05 0.00

(h) n2D = 1 .6

# ← ky kx →   

> −1.0−0.50.00.5
> −0.15
> −0.10
> −0.05 0.00

(i) n2D = 1 .6

# ← ky kx →

Figure 4. Band structure of the KTO-based heterostructure along the (a,d,g) (001), (b,e,h) (110), and (c,f,i) (111) directions for positive charge densities (a–c) n2D = 0 .8 × 10 14 , cm −2, (d–f) n2D = 1 .0 × 10 14 , cm −2, and (g–i) n2D = 1 .6 × 10 14 , cm −2.The quasi-momentum ki is expressed in units of the corresponding in-plane lattice constant. The energy zero ( E = 0 ) is set to the self-consistent Fermi level obtained from the electrostatic screening simulations at each n2D .0 10 20 30 40 50 

## Layer 

0

2

4

6

8

> LDOS ( ×10 14  cm −2 eV −1)

## (a) n2D = 0 .8 × 10 18 cm −2        

> n2D= 1 .0×10 18 cm −2
> n2D= 1 .6×10 18 cm −2

0 10 20 30 40 50 

## Layer 

## (b) 

0 10 20 30 40 50 

## Layer 

## (c) (001) (110) (111) 

Figure 5. (a-c) Local layered-resolved density of states at the self-consistent value of the chemical potential for (001) (a), (110) (b) and (111) (c) directions. 

the density of states at the Fermi level and its spatial distribution across the slab. As discussed in the following section, these orientation-dependent electronic features play a central role in establishing the hierarchy of su-perconducting critical temperatures among the (001), (110), and (111) interfaces. Indeed, the broader spatial distribution characterizing the (111) interface enhances the weighted density of states entering the instability condition, thereby favoring a higher critical temperature compared to the (001) and (110) cases. 

III. SUPERCONDUCTING INSTABILITY AND CRITICAL TEMPERATURE 

In this section we investigate the emergence of the superconducting instability in the three orientations: (001), (110) and (111). Starting from a bulk three-dimensional description of a local attractive four-fermion Hamiltonian, inhomoge-neous superconductivity is described within a mean-field approximation as 6

HS = −U X  

> k∈12BZ

X

> z α



∆z c†

> kzα ↑

c†−kzα ↓ + h .c.



+A X

> z

U ∆2 

> z

,

(9) where ∆z = ⟨cizα ↑cizα ↓⟩. Here i denotes the in-plane real-space coordinate, k the in-plane quasi-momentum, 

z the coordinate perpendicular to the interface, α the or-bital index, and σ the spin. The parameter U represents the effective pairing interaction strength, encoding the microscopic origin of superconductivity, and it is taken to be the same for all slab configurations. Finally, A

accounts for the different in-plane unit-cell areas associ-ated with the various interface orientations. This factor ensures that the superconducting instability is compared across different geometries under equivalent conditions, i.e. with U expressed in the same units for all three configurations. In Appendix D, we report details of the inhomogeneous mean-field approach. In the following, we consider two opposite pairing regimes, which should be regarded as lower and upper bounds for the predicted Tc within this singlet s-wave model. In the first case, the energy U is taken to be nonzero only within an energy shell of width ¯hω i around the Fermi level, where ωi is a characteristic frequency scale typical of phonon-mediated superconductivity (e.g., the Debye frequency or frequency of soft modes [ 23 , 42 ]). In the second case, U is assumed to be constant over the entire energy range, corresponding to an instanta-neous (non-retarded) pairing mechanism. Even in the latter case, the contribution of electrons forming Cooper pairs decreases logarithmically away from the Fermi level, ensuring that states close to EF still dominate the superconducting instability. In the following, we refer to these two models as the phonon-mediated and the 

instantaneous pairing mechanisms, respectively. In Eq.(9), the order parameter ∆z is explicitly allowed to depend on the transverse coordinate z, while being assumed homogeneous in-plane and independent of the orbital index. This choice reflects the presence of the confining potential, which breaks translational invariance along z and induces a spatial dependence of the super-conducting order parameter. We adopt a variational approach introducing an ansatz for the order parameter of the form 

∆z = ∆ e−z/z 0 , (10) where ∆ and z0 are the two variational parameters de-scribing the amplitude and the spatial penetration depth of the superconducting pairs across the bulk, respectively. This choice ensures the recovery of the standard homoge-neous Bardeen-Cooper-Schrieffer (BCS) order parameter in the limit z0 ≫ NL. We notice that the exponential ansatz provides the minimal smooth profile compatible with broken translational symmetry along the confine-ment direction, while avoiding over-parametrization. We have verified that alternative smooth profiles lead to qualitatively identical results for the critical tempera-tures. In order to determine the self-consistent values of the variational parameters, we minimize the variation of the free-energy functional F = FS − FN of the free energies in the superconducting and the normal state, which can be written as (11) 

F = 3 U

> NL−1

X

> z=0

∆2e−2z/z 0

− P

β

X

> n

Z

d2k [log ( 2 + 2 cosh ( βλ nk)) 

− log ( 2 + 2 cosh ( βE nk))] ,

where β = 1 /k B T , the factor 3 explicitly accounts for the three orbital degrees of freedom, P is a geometry-dependent constant (see Appendix D for details), and 

n runs over the normal-state electronic bands. The Bogoliubov–de Gennes (BdG) eigenvalues are given by 

λnk =

q

E2 

> nk

− U 2∆2f 2 

> k

(z0), (12) where 

fk(z0) = X

> z α σ

|ckzασ |2e−z/z 0 , (13) is a form factor that weights the projection of the normal-state eigenvectors across the slab. It follows from express-ing Hamiltonian (9) in the eigenbasis of the normal-state Hamiltonian and reflects the chosen variational ansatz (see Ref. [43] for details). At this stage, the value of U has not been fixed. Since we are interested in the superconducting instability, we instead determine the value of U required to produce a given critical temperature. In the limit ∆ → 0, Eq. (11) simplifies to 

F = G2

 Ξ( z0)

U − Γ( z0)



, (14) where G = U ∆ is the superconducting gap opened at the first layer of the interface, and 

Ξ( z0) = 3 1 − e−2NL/z 0

1 − e−2/z 0

, (15) 

Γ( z0) = P

2

X

> n

Z

d2k tanh 

 βE nk

2

 f 2 

> k

(z0)

Enk

. (16) Here we have explicitly performed the summation over 

z in Eq. (15). Starting from Eq. (14) , the critical temperature Tc

can be obtained for the two pairing scenarios. Close to 

Tc, the relevant conditions are 

∂2F∂G 2 = 0 , ∂F ∂z 0

= 0 ,

which ensure the onset of the instability and the mini-mization of the free energy with respect to z0.7

A. Phonon-mediated pairing mechanism 

In the case of a phonon-mediated pairing mechanism, only states within a narrow energy shell of width ωi

around the Fermi level contribute to superconductivity. Within this approximation, Eq. (16) can be written as 

Γ( z0) ≈ P

2 ρ(z0)

Z ωi

> −ωi

dE E tanh 

 βE 

2



, (17) where 

ρ(z0) = X

> n

Z

d2k δ(Enk) f 2 

> k

(z0) (18) is the density of states at the Fermi level weighted by the factor fk(z0). This corresponds to a generalization of the standard BCS assumption that the density of states varies slowly within the relevant energy window, extended here to the inhomogeneous case. Under this assumption, the integral in Eq. (17) can be evaluated analytically, yielding 

Γ( z0) = P

2 ρ(z0)Φ 

 βω i

2



, (19) where Φ( x) ≈ 2 log(2 .27 x).The condition T = Tc reads 

U = 2

PΦ( βω i/2) min 

> z0

 Ξ( z0)

ρ(z0)



, (20) or, equivalently, 



kB Tc = 1 .13 ωi exp − ˜U

2U

!

,

˜U = 2

P min 

> z0

 Ξ( z0)

ρ(z0)



.

(21) This expression allows us to determine Tc for the dif-ferent interface orientations by varying U while keep-ing the characteristic phonon frequency fixed. In this way, differences in Tc arise purely from electronic prop-erties. Within this framework, the resulting critical temperatures should therefore be regarded as a lower bound for phonon-mediated superconductivity. We use 

¯hω i = 10 meV as a representative phonon energy scale. In principle, however, the characteristic frequency ωi

may also depend on the interface orientation [23, 24]. The predicted critical temperature as a function of the interaction strength U is shown in Fig. 6 for representa-tive values of the positive interface density n2D and for all three orientations. The corresponding self-consistent values of the penetration length z0 are indicated at the end of each curve. At fixed electronic density, a clear hierarchy emerges among the three orientations: the (111) interface ex-hibits the highest Tc and the largest penetration length, while the (001) orientation shows the lowest critical tem-perature, namely 

T (001)  

> c

< T (110)  

> c

< T (111)  

> c

.0.5 1.0 1.5 2.0 2.5 3.0

# U (eV)                       

> 10 −3
> 10 −2
> 10 −1
> 10 0
> 10 1
> Tc (K)
> ωi= 10 meV
> n2D= 0 .8×10 14 cm −2
> n2D= 1 .0×10 14 cm −2
> n2D= 1 .6×10 14 cm −2
> (001) (110) (111)
> z0= 5 .26
> z0= 6 .25
> z0= 4 .00
> z0= 4 .55
> z0= 12 .50
> z0= 2 .50
> z0= 8 .33
> z0= 1 .96
> z0= 5 .00

Figure 6. Critical temperature Tc as a function of the in-teraction strength U for the (001) (circles), (110) (squares), and (111) (triangles) crystallographic orientations, at repre-sentative values of the positive interface charge density n2D .The corresponding self-consistent penetration length z0 is indicated at the end of each curve. We use ¯hω i = 10 meV as a representative phonon energy scale. 

Moreover, at fixed density, there exists a range of inter-action strengths for which T (111)  

> c

≈ 1 K, T (110)  

> c

≈ 0.1 K, while the (001) interface does not display a superconduct-ing instability within accessible temperatures, consistent with experimental data in Refs. [23, 24]. If one also considers that the carrier density may differ among the various orientations — with the (111) interface typically hosting the largest two-dimensional electron density — the relevant range of U leading to observable superconductivity can be further enlarged. Finally, increasing the electronic density, and there-fore the electrostatic confinement potential, leads to a reduction of the optimal penetration length z0, in di-rect analogy with the shrinking spatial extension of the 2DEG in the normal state. For completeness, we note that if the order parameter were artificially constrained to be homogeneous across the slab (i.e., z0 → ∞ ), a different behavior of Tc would emerge, highlighting the necessity of properly account-ing for the spatial profile of the order parameter (see Appendix E for details). This behavior is driven by the corresponding differences in the density of states at the Fermi level (see Fig. 4). 

B. Instantaneous pairing mechanism 

We now consider an alternative pairing scenario in which U is assumed to be constant over the entire energy range, corresponding to an instantaneous (non-retarded) interaction without an energy cut-off. Within the present framework, this case provides an upper bound for the 8superconducting instability, as the full electronic band-width contributes to pairing. The resulting Tc therefore reflects purely electronic properties of the system. This scenario is particularly relevant when the chemical po-tential approaches regions of strong band reconstruction or band folding. As shown in Fig. 4(g), states near the Brillouin zone boundary may become involved, making the assumption of a sharp frequency cut-off less robust. In this case, the density of states cannot be sepa-rated from the energy integration as in the phonon-mediated scenario. However, Eq. (14) still allows for a semi-analytical minimization procedure. The condition for a minimum with respect to z0 reads 

Ξ′(z0)

U − Γ′(z0) = 0 , (22) where the prime denotes differentiation with respect to 

z0.Combining Eq. (22) with the instability condition 

∂2F/∂G 2 = 0 , we obtain the coupled equations deter-mining U and z0 at T = Tc:



∂z0 log 

 ΞΓ



= 0 ,U = ΞΓ .

(23) In Fig. 7 we show the resulting critical temperature Tc

as a function of the interaction strength U within this cutoff-free pairing model. Even in this case, allowing the order parameter to penetrate inhomogeneously into the slab reproduces the hierarchy found in the phonon-mediated scenario: at fixed density, the (111) orientation exhibits the most favorable superconducting instability and the highest Tc.In contrast to the phonon-mediated case, the depen-dence of Tc on U is not purely exponential at small interaction strengths. In particular, the (001) inter-face displays a threshold-like behavior, which disfavors the onset of superconductivity. For sufficiently large U ,however, the curves recover an exponential dependence, consistent with the asymptotic behavior obtained us-ing the phonon-mediated pairing and discussed in the Appendix E. The amplitudes, on the other hand, differ among the three orientations, as they are determined solely by the normal-state electronic structure. We also observe that there exists a range of interaction strengths yielding critical temperatures of the correct ex-perimental order of magnitude for all three orientations. In Fig. 7(a), the shaded region highlights this interval at fixed density. In panel (b), the experimentally ob-served hierarchy is recovered only when different carrier densities are considered for the three interfaces. For completeness, Appendix E reports the self-consistent values of z0. In contrast to the phonon-mediated case, z0 now depends explicitly on U (and therefore on Tc). Moreover, there is no longer a direct correspondence between z0 and the spatial extension of the 2DEG in the normal state, since electronic states far from the Fermi surface — including bulk-like states — contribute nontrivially to the superconducting instabil-ity.  

> IV. CONCLUSIONS AND DISCUSSION

In this work we have systematically investigated the superconducting instability arising from the electronic properties of the 2DEG at (001), (110), and (111) KTaO 3-based interfaces. To isolate the role of crystallographic orientation, we have employed a tight-binding model with identical bulk hopping amplitudes for all three geometries. The self-consistent confining potential has been computed for a large number of layers, using the same dielectric function fitted to experimental ARPES data and considering representative values of the positive interface density n2D .In the normal state, the (111) orientation exhibits the steepest electrostatic barrier, even though its 2DEG is less spatially confined. This unusual behavior arises from dominant out-of-plane hopping, unlike the (001) and (110) orientations where stronger in-plane dispersion promotes interface localization. The interplay between electronic screening and anisotropic dispersion ultimately produces a stronger electric field at the (111) interface. We have studied the onset of superconductivity using an inhomogeneous mean-field singlet s-wave pairing inter-action. Allowing the superconducting order parameter to vary across the slab, we reproduce the experimen-tally observed hierarchy of critical temperatures, with the (111) orientation consistently displaying the highest 

Tc. This hierarchy is robust across two limiting pairing scenarios: a phonon-mediated (retarded) mechanism and a local instantaneous (non-retarded) interaction, which have provided lower and upper bounds for the supercon-ducting instability within our model. In particular, in the retarded case the results do not depend sensitively on the choice of cut-off frequency, further supporting the geometric origin of the predicted hierarchy. Impor-tantly, this behavior of critical temperatures does not simply follow the magnitude of the interfacial electric field, but rather the spatial redistribution of low-energy spectral weight across the slab. This highlights the cen-tral role of geometric confinement and multiorbital band structure in determining superconducting instabilities in oxide-based 2DEGs. Both the normal-state analysis and the superconduct-ing treatment have allowed us to isolate the effects aris-ing purely from geometric constraints and electronic structure, without introducing orientation-dependent microscopic parameters. In realistic systems, however, additional effects may further enhance the differences among orientations. For example, different surface orien-tations may involve distinct impurity concentrations or low-temperature lattice distortions, effectively modifying the material parameters [ 23 , 24 ]. These include possi-ble variations in effective hopping amplitudes, dielectric response, and phonon spectra, as well as different car-90.5 1.0 1.5

# U (eV) 

# 10 −3

# 10 −2

# 10 −1

# 10 0

# 10 1

> Tc (K)

# (a) 

n2D (×10 14 cm −2)1.6 (001) (110) (111) 

# 1 2 3

# U (eV) 

# (b) 

n2D (×10 14 cm −2)0.8 1.0 

n2D (×10 14 cm −2)0.8 1.0 

Figure 7. (a) Critical temperature Tc as a function of the interaction strength U for n2D = 1 .6 ×10 14 cm −2. (b) Same quantity for n2D = 0 .8 × 10 14 cm −2 (blue) and n2D = 1 .0 × 10 14 cm −2 (orange). Different markers denote different crystallographic orientations: circles (001), squares (110), and triangles (111). The gray area highlights the region of U which are able to reproduce the experimental order of magnitude of Tc.

rier densities - with the (111) interface typically hosting the largest 2DEG density - all of which could affect the hierarchy in Tc predicted here. Finally, our analysis has been restricted to singlet s-wave pairing. Although alternative pairing symmetries have been proposed for KTO-based systems [ 13 , 36 , 39 ], 

s-wave pairing is expected to remain the most robust channel in the experimentally relevant dirty regime, where higher-angular-momentum components are typi-cally suppressed. More generally, the present framework is not tied to a specific symmetry of the order param-eter. Its central ingredients—namely the multiorbital electronic structure and the finite dispersion along the 

z direction—govern the spatial extension of the 2DEG at the interface. These elements directly enter the deter-mination of the superconducting instability, since they control both the spatial distribution of the condensate and the structure of the pairing kernel. The formalism can be straightforwardly generalized to other pairing symmetries [ 44 ], allowing one to investi-gate how the symmetry of the order parameter modifies its spatial profile and the resulting instability, both in the static and in the dynamic regime [ 45 , 46 ]. In this perspective, the 2DEG confinement naturally enters the determination of the superconducting properties of the system, independently of the specific symmetry of the pairing channel, as it controls the spatial structure of the electronic states participating in the pairing. 

ACKNOWLEDGMENT 

M.T. and R.C. acknowledge Nicolas Bergeal, Hugo Witt, Andrea Caviglia, Ulderico Filippozzi, Arun Ku-mar Jaiswal, Francesco Romeo, Claudio Guarcello, Al-fonso Maiellaro and Roberto Capecelatro for fruitful discussions. The authors acknowledge funding from IQARO (Spinorbitronic Quantum Bits in Reconfigurable 2DOxides) project of the European Union’s Horizon Eu-rope research and innovation programme under grant agreement n. 101115190. C.A.P. acknowledges funding from the PRIN 2022 PNRR project P2022SB73K “Super-conductivity in KTaO3 Oxide-2DEG NAnodevices for Topological quantum Applications” (SONATA) financed by the European Union - Next Generation EU. R.C. acknowledges support from the PNRR MUR Project No. PE0000023-NQSTI (TOPQIN and SPUNTO) and from the project INNOVATOR (National centre HPC, big data and quantum computing). M.T. acknowledges PNRR MUR Project No. PE0000023-NQSTI (SOC-OX CUP E63C22002180006). 

Appendix A: Orbital Rashba terms for different orientations 

In this Appendix we derive the matrices describing the orbital Rashba coupling arising from inversion-symmetry breaking along the (001), (110), and (111) crystallo-10 graphic directions. In simplified 2D treatments, the orbital Rashba term is often written, for the (001) interface, in the form 

hR ∝

 0 0 sin( kx)0 0 sin( ky )

− sin( kx) − sin( ky ) 0
