Repository: herryeric/daily-paper-reader

# 日报 · 2026-02-21 ~ 2026-03-22

- 生成时间：2026-03-22 07:14:44 UTC
- 当次推荐总数：77
- 精读区：66
- 速读区：11

## 今日简报（AI）
今日深度研读 77 篇前沿文献，重点聚焦高温超导机制的通用路径与费米气体超流态的物理突破。
研究揭示了记忆主导的量子临界性是实现高温超导的普适方案，并展示了通过抑制泡利原理在费米气体中产生超流态的新机制。
建议关注量子临界理论与机器学习在识别非常规超导配对对称性中的跨学科应用。

## 精读区
1. [Zero-point energy of a trapped ultracold Fermi gas at unitarity: squeezing the Heisenberg uncertainty principle and suppressing the Pauli principle to produce a superfluid state](/20260221-20260322/2602.20420v1-zero-point-energy-of-a-trapped-ultracold-fermi-gas-at-unitarity-squeezing-the-heisenberg-uncertainty-principle-and-suppressing-the-pauli-principle-to-produce-a-superfluid-state) （10.0/10）
2.

File: docs/20260221-20260322/2602.22788v1-magnetoresistance-oscillations-in-few-layer-nbse2-in-superconducting-fluctuation-regime.txt
Title: Magnetoresistance Oscillations in Few-Layer NbSe2 in Superconducting Fluctuation Regime

URL Source: https://arxiv.org/pdf/2602.22788v1

Published Time: Fri, 27 Feb 2026 01:59:51 GMT

Number of Pages: 7

Markdown Content:
## Magnetoresistance Oscillations in Few-Layer NbSe 2 in Superconducting Fluctuation Regime 

Xiaolong Yin, 1, ∗ Congzhe Cao, 1, ∗ Yibin Feng, 1 Kenji Watanabe, 3 Takashi Taniguchi, 4 Jiawei Mei, 1, † Qi-Kun Xue, 1, 2, 5, ‡ and Shuo-Ying Yang 1, 2, §

> 1

State Key Laboratory of Quantum Functional Materials, Department of Physics, and Guangdong Basic Research Center of Excellence for Quantum Science, Southern University of Science and Technology, Shenzhen 518055, China 

> 2

Quantum Science Center of Guangdong-Hong Kong-Macao Greater Bay Area, Shenzhen 518045, China 

> 3

Research Center for Functional Materials, National Institute for Materials Science, 1-1 Namiki, Tsukuba 305-0044, Japan 

> 4

International Center for Materials Nanoarchitectonics, National Institute for Materials Science, 1-1 Namiki, Tsukuba 305-0044, Japan 

> 5

Department of Physics, Tsinghua University, Beijing 100084, China 

(Dated: February 27, 2026) Quantum interference phenomena in superconductors, such as Josephson interference and Little-Parks oscillations, serve as powerful probes of phase coherence, symmetry breaking and vortex dynamics. However, they are typically observed in well-defined mesoscopic structures, and their behavior in the two-dimensional limit remains largely unexplored. Here, we report periodic mag-netoresistance oscillations, superconducting interference patterns, and interfering diode effect in unpatterned few-layer NbSe 2. These phenomena emerge exclusively within the superconducting fluctuation regime of thin samples, consistent with the enhanced anomalous metallic behavior of atomically thin NbSe 2. The non-monotonic temperature dependence of both the oscillation am-plitude and the diode efficiency can be captured by a model in which thermally activated vortices traverse intrinsic supercurrent loops. Our results reveal that the observed interference phenomena originate from the lost of global phase coherence, providing a new route to accessing interference effects in unpatterned superconductors. 

Magnetic flux quantization is one of the most fun-damental properties of superconductors and represents a macroscopic consequence of Cooper pair condensa-tion. The pioneering experiment of Little and Parks demonstrated that the superconducting transition tem-perature Tc oscillates with applied magnetic field in a superconducting cylinder, reflecting the periodic varia-tion of the superconducting free energy[ 1]. In meso-scopic superconducting rings, this modulation is directly revealed as magnetoresistance oscillations near the super-conducting transition temperature. More recently, pe-riodic magnetoresistance oscillations and superconduct-ing interference patterns have also been reported in several intrinsic superconductors without nanopatterned structures. These observations have been interpreted as signatures of emergent Little–Parks–like effects aris-ing from intrinsic supercurrent loops, potentially associ-ated with mechanisms such as chiral superconducting do-mains in CsV 3Sb 5[2–5]and KV 3Sb 5[6], chiral edge modes in MoTe 2[7], charge ordering in ionic-gated TiSe 2[8, 9]and underdoped Bi 2Sr 2CaCu 2O8+x [10 ]. In recent years, 2D superconductivity has emerged as a fertile platform for discovering quantum phenomena that are inaccessible in bulk materials. In the 2D limit, enhanced phase fluctuations and reduced dimensional-ity fundamentally reshape the coherence and collective behavior in atomically thin materials. Vortex dynamics lies at the core of what distinguishes 2D superconductors from their three-dimensional counterparts. The Berezin-skii–Kosterlitz–Thouless (BKT) transition is governed by the unbinding of vortex–antivortex pairs[ 11 –14 ], while the weakened screening in ultrathin superconductors al-lows magnetic field to penetrate over the Pearl length, producing vortices that are more expanded than in 3D superconductors[ 15 ]. Nevertheless, the interplay among dimensionality, phase coherence, and vortex dynamics, particularly their impact on superconducting interference phenomena, remains poorly understood. In this work, we report periodic magnetoresistance os-cillations, superconducting interference patterns, and the superconducting diode effect in unpatterned few-layer NbSe 2. These oscillations differ from previously reported interference-like phenomena in two key aspects: they emerge exclusively in thin samples and only within the superconducting fluctuation regime. Such behavior sug-gests that the underlying mechanism is fundamentally different from conventional quantum interference effects observed in patterned samples or in regimes with global phase coherence. We attribute the oscillations to su-perconducting phase fluctuations, which can give rise to interference-like responses even in the absence of global phase rigidity. By analyzing the temperature depen-dence of the oscillation amplitude and superconducting diode efficiency, we propose a possible physical scenario in which intrinsic supercurrent loops with asymmetric barriers, periodically modulated by the magnetic field, lead to the observed phenomena when activated vortices cross the loops. The inset of Fig. 1(a) displays a schematic of the trans-port device. Few-layer NbSe 2 was mechanically exfoli-

> arXiv:2602.22788v1 [cond-mat.supr-con] 26 Feb 2026

2                   

> 0.1 0.2 0.3
> R (Ω)
> S2 5.65 K
> −12 −6 0612 −40 040
> ∆
> R (mΩ)
> B(mT)
> 0240816
> ).u.a(.pmaTFF
> B-1 (mT -1 )
> S2 5.65 K 2.14 mT
> 4567890.0 0.5 1.0
> R/R n
> T(K)
> S1 3L
> S2 4L
> S4 6L
> S5 bulk
> −40 −20 020 40 0123
> R (Ω)
> B×cos(θ) (mT)
> 0° 15° 30° 45° 60° 75° S3 5.25 K
> cBB
> a/b

(a) (b) (c) (d) (e) (f)                 

> 0.0 0.2 0.4 0.6 0.8 1.0 0.01 0.1 1
> S1
> S2
> S4
> S5
> Bc2  (T)
> T/Tc
> Oscillation 0.8 0.9 1.0 1.1
> 020 40 R-T
> dR/d T-T T/T c
> R (Ω)
> Oscillation S2
> dR/d T
> 0.0 0.1 0.2 0.3 0.4 0.5 0.6 0.01 0.1 110
> R (Ω)
> 1/T (K -1 )
> 0 T
> 0.1 T
> 0.2 T
> 0.5 T
> 0.75 T
> 1.0 T
> 1.25 T
> 1.5 T
> 1.75 T
> 2.0 T S1

FIG. 1. (a) Temperature dependence of the normalized resistance of NbSe 2 devices of varying thicknesses. The inset shows a schematic of a typical few-layer NbSe 2 device. (b) Temperature dependence of the upper critical field for S1, S2, S4 and S5. The orange shaded area marks the region where magnetoresistance oscillations are observed. Inset shows the normalized tem-perature dependence of R and dR/dT for S2, with the orange shaded region indicating the temperature range where oscillations appear. (c) Temperature-dependent resistance of S1 under different perpendicular magnetic fields shown as Arrhenius plot. (d) Resistance oscillations as a function of perpendicular magnetic field (top panel) and the corresponding background-subtracted resistance ∆ R (bottom panel) for S2. (e) Fast Fourier transform of the ∆ R versus B in (d). (f) Resistance oscillations as a function of perpendicular magnetic field component B · cos( θ) for S3, where θ is the angle between the magnetic field and the direction perpendicular to the sample plane. 

ated onto SiO 2/Si substrates, followed by the fabrica-tion of an h-BN/NbSe 2/h-BN device via standard dry transfer and edge contact techniques[ 16 ]. Fig. 1(a) shows the temperature dependence of the normalized resistance (R/R(9 K)) for samples of varying thicknesses. The superconducting transition temperature Tc, defined as the point where R = 0.5Rn, decreases with reduced layer number, consistent with pervious reports[ 17 , 18 ]. Fig. 1(b) shows the out-of-plane upper critical field Bc2

as a function of temperature, from which the coherence length of the samples can be estimated. For devices S1-S4, corresponding to 3-6 layer samples, the coherence length is approximately 8-10 nm, exceeding the sample thickness and indicating that the samples are in the two-dimensional limit (Supplemental Material, Note 2 and Fig. S2[ 19 ]). The BKT temperature TBKT can be de-termined from the current-voltage ( I − V ) characteris-tics, where the power-law dependence V ∼ Iα yields 

α = 3 (Supplemental Material, Fig. S3[ 19 ]). The ex-tracted TBKT values lie slightly below Tc. Moreover, the normal state resistance just above the superconducting transition is much smaller than h/ (2 e)2, indicating the high quality and low disorder of the samples[ 14 ]. Atomically thin NbSe 2 is known to host an anoma-lous metal state when its thickness is reduced to the two-dimensional limit[ 20 –24 ]. It is manifested as a fragile, nearly dissipationless superconducting state typically at-tributed to superconducting fluctuations. Fig. 1(c) dis-plays the temperature-dependent resistance of S1 in an Arrhenius plot. Under an applied magnetic field, the normal to superconducting transition initially follows a linear, thermally activated behavior. As the tempera-ture decreases, the deviation from linearity and resistance saturation suggest the emergence of an anomalous metal phase. The broader superconducting transition as well as increasingly pronounced anomalous metal phase in few-layer NbSe 2 suggest enhanced superconducting fluctua-tions in thin layers relative to the bulk (Supplemental Material, Note 4 and Fig. S4[ 19 ]). Our main observation is that in the superconducting fluctuation regime, pronounced magnetoresistance oscil-lations emerge within a small magnetic field range, as depicted in Fig. 1(d) . The bottom panel shows the background-subtracted oscillations, which are indepen-dent of the choice of background subtraction method (Supplemental Material, Note 3[ 19 ]). Magnetoresistance oscillations are observed only within a very narrow tem-perature range, where the sample is close to entering the zero-resistance superconducting state, as shown in the inset of Fig. 1(b) . In Fig. 1(e) , a fast Fourier transfor-mation (FFT) of the magnetoresistance curves reveals a pronounced peak at 0.466 mT -1 , corresponding to an oscillation period of 2.14 mT and an area of 0.97 um 2,which is less than the area in between the voltage leads. 3Fig. 1(f) shows the angular dependence of the magne-toresistance, plotted against the perpendicular magnetic field component B · cos( θ), where θ is the angle between the magnetic field and the direction perpendicular to the sample plane. The magnetoresistance curves at different angles almost overlap with one another, indicating that the oscillations are primarily due to the perpendicular magnetic field. We next investigate the thickness dependence of magnetoresistance oscillations in NbSe 2, as shown in Fig. 2(a-d) . Notably, the measurements reveal that the periodic oscillations are absent in bulk samples (S5) but become pronounced in thin ones (S1-S4). Furthermore, as the thickness increases, the temperature window over which the oscillations can be observed progressively nar-rows (Supplemental Material, Fig. S7[ 19 ]). This trend is consistent with the enhanced superconducting fluctu-ations in thinner layers. The emergence of a voltage drop in superconductors can originate from the temporal evolution of the phase difference between the two voltage leads, described by: 

V = ( ℏ/2e)( d∆φ/dt ). Although this phase–voltage re-lation was originally derived and experimentally demon-strated in Josephson junctions, it is a universal conse-quence of superconducting phase dynamics[ 25 , 26 ]. As such, it applies broadly to any dissipative process in-volving time-dependent phase evolution. Depending on whether global phase coherence is preserved, two distinct mechanisms can give rise to magnetoresistance oscilla-tions near the superconducting transition. One corre-sponds to the conventional Little-Parks effect, in which global phase coherence remains intact. In this case, the oscillations originate from the periodic modulation of the                           

> −20 −10 010 20 0.0 0.5 1.0 1.5 2.0
> R (Ω)
> B(mT)
> 5.3 K 5.7 K
> 25 mK
> S1 3L
> −100 −50 050 100 012
> R (Ω)
> B(mT)
> 7.0 K
> 6.95 K
> 6.925 K
> 6.9 K
> 6.85 K
> 6.8 K
> S5
> 6.65 K
> 6.7 K
> 6.75 K
> bulk
> −30 −15 015 30 0.0 0.5 1.0 1.5
> R (Ω)
> B(mT)
> 5.6 K 5.8 K
> S2
> 25 mK
> 4L
> −30 −15 015 30 04812
> R (Ω)
> B(mT)
> 6.2 K 6.36 K
> 20 mK
> 6L
> (a) (b) (c) (d)

FIG. 2. Thickness dependence of the magnetoresistance oscil-lation. (a-d) Resistance oscillations as a function of perpen-dicular magnetic field for a trilayer (a), four-layer (b), six-layer (c) and bulk (d) NbSe 2 device at various temperatures. 

superconducting Gibbs free energy with magnetic flux. The second category involves situations where global phase coherence is destroyed. Examples include phase slip centers in 1D superconducting wires[ 27 –29 ], phase slip lines arising from kinematic vortex crossings in 2D superconducting films[ 30 , 31 ], and other vortex dynam-ics driven processes such as flux flow and vortex creep. Such phase defects are particularly likely to arise in sys-tems with strong phase fluctuations, such as thin layers of NbSe 2. In this regime, the reduced superfluid stiffness significantly lowers the energy barriers for phase jumps and for the creation or unbinding of free vortices. To elucidate the origin of the magnetoresistance oscil-lations, we further investigated their temperature depen-dence, as shown in Fig. 3(a) . The oscillations persist over a temperature range of ∼ 0.3 K, with their period varying at different temperatures, as evidenced by the temper-ature dependent Fast Fourier transform(Supplemental Material, Fig. S8[ 19 ]). As the temperature is further re-duced, the oscillations are progressively suppressed and eventually vanish. One possible mechanism underlying the observed periodic oscillations is the Little–Parks ef-fect. However, conventional Little-Parks effect gives rise to a single oscillation period that is only determined by the dimension of the mesoscopic ring and remains in-dependent of temperature and magnetic field. This is inconsistent with our observations that as the temper-ature increases, the FFT peak systematically shifts to-ward lower frequencies. In addition, the amplitude of magnetoresistance oscillations due to conventional Little-Parks effect can be expressed as[ 1, 10 , 32 , 33 ]: ∆R =(Tcπ2ξ20 /16 a2) ( dR/dT ), where a denotes the side length of superconducting square loop and can be estimated from the oscillation period via ∆ B = Φ 0/a 2, with Φ 0

being the flux quantum. As shown in Fig. 3(b) , the cal-culated temperature dependence of the oscillation am-plitude expected from the Little–Parks effect is substan-tially smaller than the experimental values, indicating a different mechanism should be responsible for the oscil-lations. Moreover, even if a superposition of multiple conventional Little–Parks oscillations is considered, the amplitude of each oscillation is expected to peak at the temperature where d R/ dT is maximal. In our experi-ment, however, the temperature at which d R/ dT reaches its maximum is significantly higher than the temperature range over which the oscillations are observed. This mis-match makes it unlikely that the observed magnetoresis-tance oscillations arise from a superposition of conven-tional Little–Parks oscillations. We further measured the differential resistance d V / dI

as a function of magnetic field B and DC current at various temperatures, revealing the emergence of superconducting interference patterns, as shown in Fig. 3(c) . Within these interference patterns, we iden-tify a magnetic-field-modulated superconducting diode effect. Similar nonreciprocal transport behavior has been 4                 

> 5.5 5.6 5.7 5.8 020 40 60
> S2
> Little-Parks effect ×5
> DR (mΩ)
> T(K)
> (a)
> 3.5 4.0 4.5 5.0 020 40 60
> Ic+
> |Ic-|
> ∆Ic
> T(K)
> I )Au(
> 0.0 0.5 1.0
> h
> (%)
> 5 mT S1 3L
> 6810 12
> I (uA)  |Ic-|Ic+ S2
> −2 −1 0120.95 1.00
> Ic (a.u.)
> F/
> F0
> |Ic-|
> Ic+
> Theory
> (b) (c)
> (d) (e)

FIG. 3. (a) Colour maps of the background-subtracted resistance for S2 (4L) as a function of temperature and perpendicular magnetic field. (b) Oscillation amplitude as a function of temperature for device S2. The dashed curve represents five times the amplitude expected from the Little–Parks effect. (c) Colour maps of the differential resistance ( dV /dI ) of S2 as a function of magnetic field and DC bias current at different temperatures. (d) The upper panel shows the field dependence of I+ 

> c

and ∣∣I−

> c

∣∣, where the critical currents are defined at ∼ 0.5% of the normal resistance. The lower panel presents the calculated flux-dependent critical currents I+ 

> c

and ∣∣I−

> c

∣∣. (e) Temperature dependence of I+ 

> c

, ∣∣I−

> c

∣∣, ∆ Ic and η for S1 at magnetic field 

B = 5mT. 

observed in WS 2 nanotubes[ 34 ], Josephson junctions[ 35 ,

36 ], and nano-SQUIDs[ 37 ], which we hereafter refer to as the interfering diode. The upper panel of Fig. 3(d) dis-plays the extracted critical currents, I+ 

> c

and |I− 

> c

| from the differential resistance map of S2 at 5.5 K, showing that they do not overlap and that their relative magnitudes are periodically modulated by the external field. The temperature dependence of interfering diode, as shown in Fig. 3(e) , similarly emerges only within a narrow tem-perature window corresponding to the superconducting fluctuation regime. This temperature dependence, un-like the monotonic behavior typically observed in the previous reported NbSe 2 nanobridges[ 38 ] and most other systems, becomes negligible at low temperatures. Such behavior suggests a common origin with the periodic os-cillation. Vortices are known to exist in few-layer NbSe 2 and are more easily thermally activated than in the bulk[ 22 , 39 ,

40 ]. This motivates a vortex-based interpretation of the oscillations. We thus attribute the unusually large os-cillation amplitude to thermally activated vortices mov-ing in and out of effective supercurrent loops formed by the inhomogeneous current distribution between the voltage leads, as schematically drawn in the inset of Fig. 4. The activation energy for vortex entry and exit oscillates periodically with the perpendicular magnetic field due to the interference between screening currents and vortex-induced phase winding[ 41 –44 ]. This periodic modulation of the activation barrier naturally leads to a non-monotonic temperature dependence of magnetore-sistance oscillations whose amplitude can be expressed as[ 10 , 42 ] (Supplemental Material, Note 7[ 19 ]): ∆R = Rn

( E0

2kB T

)2 I1[ ( Ev + E0/4) /(2 kBT ) ] 

[I0[ ( Ev + E0/4) /(2 kBT ) ]] 3 , (1) where Rn is the nominal resistance that contributes to the oscillation, and I0 and I1 are the zero- and first-   

> 01230.0 0.1 0.2 0.3
> ΔR/Rn∙(2k BT/E0)2

(Ev+E0/4)/2 kBT

> theory
> S1
> S2
> S3
> S4

FIG. 4. Non-monotonic temperature dependence of the oscil-lation amplitude for four devices (S1, S2, S3, S4), plotted as ∆R/R n · (2 kB T /E 0)2 versus ( Ev + E0/4) /(2 kB T ). The ex-perimental data for each device are distinguished by different symbols, while the solid black line represents the theoretical model. 5order modified Bessel function of the first kind, respec-tively. The first energy quantity, Ev = Φ 20/(2 πμ 0Λ( T )) ·

ln(2 w/ (πξ (T ))), represents the energy required for vor-tex creation and is independent of the external field. The second energy quantity, E0 = Φ 20/(2 πμ 0Λ( T )) · w/a ,characterizes the interaction of a vortex with the cur-rent associated with the fluxoid. Here, w is the an-nulus width of square loops, μ0 is the vacuum perme-ability. ξ(T ) = 0 .74 ξ0 (1 − T /T c)−1/2 is the Ginzburg-Landau coherence length. Λ( T ) = 2 λ(T )2/d is the Pearl penetration depth, where d is the sample thickness and 

λ(T ) = λ0 (1 − (T /T c)2)−1/2 is the London penetration depth. As can be seen from the Eq (1), the superfluid stiffness ρs becomes small and global phase coherence is lost near Tc (ρs ∝ Ev ), leading to a strongly suppressed amplitude. At low temperatures, by contrast, the energy barrier for thermally activated vortex crossings becomes too large, effectively freezing out vortex motion and again reducing the amplitude. This leaves the oscillation only observable at superconducting fluctuation regime. By fitting the temperature dependence of oscillation, we ob-tained w, Rn and Λ 0 = 2 λ20/d , while ξ0, Tc and a were treated as fitting parameters. The oscillation amplitudes of all four devices are well captured by the model, as shown in Fig. 4. The extracted Pearl penetration depths for each of the device, summarized in Table S1 of the Supplemental Material[ 19 ], decrease systematically with increasing sample thickness, consistent with reported in scanning SQUID measurements[ 45 ]. The traversing vortices can also naturally account for the observed interference patterns. Driven by the Lorentz force, kinematic vortices traversing the super-conductor act as dynamic phase-slip lines, effectively serving as weak link analogous to that in Josephson junction[ 30 , 46 ]. Such vortex-mediated phase-slip pro-cesses may thus enable superconducting interference phe-nomena in the strong phase-fluctuation regime of few-layer NbSe 2. As the temperature changes, both vortex density and supercurrent paths are modified, changing the configuration and dynamics of vortices. This evo-lution can drive the interference pattern to evolve from a double-slit–like pattern into a Fraunhofer-like pattern. At sufficiently low temperatures, thermally activated vor-tex motion is suppressed, and the interference pattern correspondingly disappears (Supplemental Material, Fig. S9[ 19 ]). To account for the superconducting diode effect, we assume supercurrent loop is asymmetric, thus giving rise to an asymmetric potential. In such an asymmetric loop, the supercurrents flowing through the upper and lower segments are unequal, Iu 6 = Id, as shown in the inset of Fig. 4. This will generate an additional mag-netic flux due to self-inductance, which leads to a flux phase shift that modifies the energy of the supercurrent loop for opposite current directions[ 2]. Following previ-ous analyses[ 41 , 42 , 47 , 48 ], we develop a minimal model based on an asymmetric supercurrent loop. In this frame-work, the effective energy barrier for thermally activated vortices crossing the supercurrent loop depends on cur-rent direction and can be expressed as: ∆E± = Ev +E0 [± (N − H/H 0 + κ sign( I)) + 1 /4] , (2) where Ev and E0 have been discussed above. N denotes the winding number of the supercurrent loop. The coef-ficient κ characterizes the magnitude of the phase shift, and sign( I) represents the sign function of the bias cur-rent I. Based on the vortex dynamics model, we numer-ically calculate the flux-dependent critical currents I+

> c

and |I− 

> c

|, as shown in the lower panel of Fig. 3(d) (Sup-plemental Material, Note 7[ 19 ]). At zero bias current, the model reproduced magnetoresistance oscillations without a phase shift, whose oscillation amplitude follows Eq. (1). In summary, we have observed periodic magnetoresis-tance oscillations in few-layer NbSe 2 within the super-conducting fluctuation regime, where global phase co-herence is destroyed. The origin of these oscillations is distinct from the conventional Little–Parks effect, which requires preserved global phase coherence. Our results reveal that superconducting interference and supercon-ducting fluctuations, phenomena traditionally associated with the presence or absence of global phase coherence, can coexist. Our findings strongly suggest that enhanced fluctuations, which make the superconducting state frag-ile in the two-dimensional limit, play a central role in enabling emergent quantum interference phenomena. Acknowledgments—We thank Kun Jiang, Menghan Liao and Noah F. Q. Yuan for invaluable discus-sions. This work was supported by the National Natural Science Foundation of China (Grants No. 12404549, No. 12574523 and No. 12474143), the National Key Research and Development Program of China (Grant No. 2021YFA1400400), the Guang-dong Fundamental Research Program (Grants No. 2025A1515012039), the Shenzhen Fundamental Research Program (Grants No. JCYJ20220818100405013 and No. JCYJ20230807093204010), and Guangdong Provincial Quantum Science Strategic Initiative (GDZX2401010). Data availability—The data that support the findings of this article are not publicly available. The data are available from the authors upon reasonable request.                       

> ∗These authors contributed equally to this work.
> †Corresponding author: meijw@sustech.edu.cn
> ‡Corresponding author: xueqk@sustech.edu.cn
> §Corresponding author: yangsy@sustech.edu.cn [1] W. A. Little and R. D. Parks,
> Phys. Rev. Lett. 9, 9 (1962) .[2] T. Le, Z. Pan, Z. Xu, J. Liu, J. Wang, Z. Lou,

6

X. Yang, Z. Wang, Y. Yao, C. Wu, and X. Lin, 

Nature 630 , 64 (2024) .[3] T. Le, Z. Xu, J. Liu, R. Zhan, Z. Wang, and X. Lin, 

Phys. Rev. Lett. 135 , 096002 (2025) .[4] H.-X. Lou, J.-J. Chen, X.-G. Ye, Z.-B. Tan, A.-Q. Wang, Q. Yin, X. Liao, J.-Z. Fang, X.-Y. Liu, Y.-L. He, Z.-T. Zhang, C. Li, Z.-M. Wei, X.-M. Ma, D. Yu, and Z.-M. Liao, arXiv:2508.15266 (2025) .[5] T. J. Blom, M. Rog, M. Altena, A. C. Salinas, S. D. Wilson, C. Li, and K. Lahabi, arXiv:2510.09777 (2025) .[6] H. Wu, H. e. M. Haje, M. Dubbelman, B. R. Ortiz, S. D. Wilson, M. N. Ali, and Y. Wang, 

arXiv:2510.10543 (2025) .[7] W. Wang, S. Kim, M. Liu, F. A. Cevallos, R. J. Cava, and N. P. Ong, Science 368 , 534 (2020) .[8] L. J. Li, E. C. T. O’Farrell, K. P. Loh, G. Eda, B. ¨Ozyilmaz, and A. H. Castro Neto, 

Nature 529 , 185 (2016) .[9] M. Liao, H. Wang, Y. Zhu, R. Shang, M. Rafique, L. Yang, H. Zhang, D. Zhang, and Q.-K. Xue, 

Nat. Commun. 12 , 5342 (2021) .[10] M. Liao, Y. Zhu, S. Hu, R. Zhong, J. Schnee-loch, G. Gu, D. Zhang, and Q.-K. Xue, 

Nat. Commun. 13 , 1316 (2022) .[11] V. Berezinskii, Sov. Phys. JETP 34 , 610 (1972). [12] J. M. Kosterlitz and D. J. Thouless, 

Journal of Physics C: Solid State Physics 6, 1181 (1973) .[13] B. Halperin and D. R. Nelson, 

J. Low. Temp. Phys. 36 , 599 (1979) .[14] M. R. Beasley, J. E. Mooij, and T. P. Orlando, 

Phys. Rev. Lett. 42 , 1165 (1979) .[15] J. Pearl, Appl. Phys. Lett. 5, 65 (1964) .[16] L. Wang, I. Meric, P. Y. Huang, Q. Gao, Y. Gao, H. Tran, T. Taniguchi, K. Watanabe, L. M. Campos, D. A. Muller, J. Guo, P. Kim, J. Hone, K. L. Shepard, and C. R. Dean, 

Science 342 , 614 (2013) .[17] E. Khestanova, J. Birkbeck, M. Zhu, Y. Cao, G. L. Yu, D. Ghazaryan, J. Yin, H. Berger, L. Forr´ o, T. Taniguchi, K. Watanabe, R. V. Gorbachev, A. Mishchenko, A. K. Geim, and I. V. Grigorieva, Nano Lett. 18 , 2623 (2018) .[18] X. Xi, Z. Wang, W. Zhao, J.-H. Park, K. T. Law, H. Berger, L. Forr´ o, J. Shan, and K. F. Mak, 

Nat. Phys. 12 , 139 (2016) .[19] See Supplemental Material for additional data and anal-ysis, which includes Refs. [ 2, 20 –22 , 24 , 25 , 38 , 41 , 42 , 47 –

57 ]. [20] Y. Du, G. Liu, W. Ruan, Z. Fang, K. Watan-abe, T. Taniguchi, R. Liu, J.-X. Li, and X. Xi, 

Phys. Rev. Lett. 134 , 066002 (2025) .[21] I. Tamir, A. Benyamini, E. J. Telford, F. Gorniaczyk, A. Doron, T. Levinson, D. Wang, F. Gay, B. Sac´ ep´ e, J. Hone, K. Watanabe, T. Taniguchi, C. R. Dean, A. N. Pasupathy, and D. Shahar, Sci. Adv. 5, eaau3826 (2019) .[22] A. Benyamini, E. J. Telford, D. M. Kennes, D. Wang, A. Williams, K. Watanabe, T. Taniguchi, D. Shahar, J. Hone, C. R. Dean, A. J. Millis, and A. N. Pasupa-thy, Nat. Phys. 15 , 947 (2019) .[23] A. Banerjee, A. Mohapatra, R. Ganesan, and P. S. A. Kumar, Nano Lett. 19 , 1625 (2019) .[24] A. W. Tsen, B. Hunt, Y. D. Kim, Z. J. Yuan, S. Jia, R. J. Cava, J. Hone, P. Kim, C. R. Dean, and A. N. Pasupathy, 

Nat. Phys. 12 , 208 (2016) .[25] M. Tinkham, Introduction to superconductivity (Courier Corporation, 2004). [26] B. D. Josephson, Physics letters 1, 251 (1962) .[27] W. Skocpol, M. Beasley, and M. Tinkham, 

J. Low. Temp. Phys. 16 , 145 (1974) .[28] R. S. Newbower, M. R. Beasley, and M. Tinkham, 

Phys. Rev. B 5, 864 (1972) .[29] W. W. Webb and R. J. Warburton, 

Phys. Rev. Lett. 20 , 461 (1968) .[30] A. G. Sivakov, A. M. Glukhov, A. N. Omelyan-chouk, Y. Koval, P. M¨ uller, and A. V. Ustinov, 

Phys. Rev. Lett. 91 , 267001 (2003) .[31] N. Paradiso, A.-T. Nguyen, K. E. Kloss, and C. Strunk, 

2D Materials 6, 025039 (2019) .[32] P. L. Gammel, P. A. Polakos, C. E. Rice, L. R. Harriott, and D. J. Bishop, Phys. Rev. B 41 , 2593 (1990) .[33] P. Gandit, J. Chaussy, B. Pannetier, and R. Rammal, 

Physica B: Condensed Matter 152 , 32 (1988) .[34] F. Qin, W. Shi, T. Ideue, M. Yoshida, A. Zak, R. Tenne, T. Kikitsu, D. Inoue, D. Hashizume, and Y. Iwasa, 

Nat. Comm. 8, 14465 (2017) .[35] C. Baumgartner, L. Fuchs, A. Costa, S. Reinhardt, S. Gronin, G. C. Gardner, T. Lindemann, M. J. Manfra, P. E. Faria Junior, D. Kochan, et al. ,

Nat. Nanotechnol. 17 , 39 (2022) .[36] Y. Li, D. Yan, Y. Hong, H. Sheng, A. Wang, Z. Dou, X. Guo, X. Shi, Z. Su, Z. Lyu, et al. ,

Nat. Comm. 15 , 9031 (2024) .[37] E. Nikodem, J. Schluck, M. Geier, M. Papaj, H. F. Legg, J. Feng, M. Bagchi, L. Fu, and Y. Ando, 

Sci. Adv. 11 , eadw4898 (2025) .[38] L. Bauriedl, C. B¨ auml, L. Fuchs, C. Baumgart-ner, N. Paulik, J. M. Bauer, K.-Q. Lin, J. M. Lupton, T. Taniguchi, K. Watanabe, et al. ,

Nat. Comm. 13 , 4266 (2022) .[39] E. Zhang, X. Xu, Y.-C. Zou, L. Ai, X. Dong, C. Huang, P. Leng, S. Liu, Y. Zhang, Z. Jia, X. Peng, M. Zhao, Y. Yang, Z. Li, H. Guo, S. J. Haigh, N. Nagaosa, J. Shen, and F. Xiu, Nat. Commun. 11 , 5634 (2020) .[40] S. Jayaram, M. Lenger, D. Zhao, L. Pupim, T. Taniguchi, K. Watanabe, R. Peng, M. Scheffler, R. St¨ ohr, M. S. Scheurer, J. Smet, and J. Wrachtrup, 

Phys. Rev. Lett. 135 , 126001 (2025) .[41] I. Sochnikov, A. Shaulov, Y. Yeshurun, G. Logvenov, and I. Boˇ zovi´ c, Phys. Rev. B 82 , 094513 (2010) .[42] I. Sochnikov, A. Shaulov, Y. Yeshurun, G. Logvenov, and I. Boˇ zovi´ c, Nat. Nanotechnol. 5, 516 (2010) .[43] X. Cai, B. M. Zakrzewski, Y. A. Ying, H.-Y. Kee, M. Sigrist, J. E. Ortmann, W. Sun, Z. Mao, and Y. Liu, 

Phys. Rev. B 105 , 224510 (2022) .[44] X. Cai, Y. A. Ying, N. E. Staley, Y. Xin, D. Fobes, T. J. Liu, Z. Q. Mao, and Y. Liu, 

Phys. Rev. B 87 , 081104 (2013) .[45] N. Fridman, T. D. Feld, A. Noah, A. Zalic, M. Markman, T. R. Devidas, Y. Zur, E. Grynsz-pan, A. Gutfreund, I. Keren, A. Vakahi, S. Re-mennik, K. Watanabe, T. Taniguchi, M. E. Huber, I. Aleiner, H. Steinberg, O. Agam, and Y. Anahory, 

Nat. Commun. 16 , 2696 (2025) .[46] S. Tran, J. Sell, and J. R. Williams, 

Phys. Rev. Res. 2, 043204 (2020) .[47] V. G. Kogan, J. R. Clem, and R. G. Mints, 

Phys. Rev. B 69 , 064516 (2004) .[48] J. R. Kirtley, C. C. Tsuei, V. G. Kogan, J. R. Clem, H. Raffy, and Z. Z. Li, Phys. Rev. B 68 , 214505 (2003) .7

[49] J. Qiao, H. Liu, and D. Zhang, 

Nano Lett. 24 , 511 (2024) .[50] J. Ge, X. Liu, P. Wang, H. Pang, Q. Yin, H. Lei, Z. Wang, and J. Wang, arXiv preprint arXiv:2506.04601 (2025) .[51] R. Wakatsuki, Y. Saito, S. Hoshino, Y. M. Itahashi, T. Ideue, M. Ezawa, Y. Iwasa, and N. Nagaosa, 

Sci. Adv. 3, e1602390 (2017) .[52] S. Hoshino, R. Wakatsuki, K. Hamamoto, and N. Na-gaosa, Phys. Rev. B 98 , 054510 (2018) .[53] A. Barone and G. Paterno, Physics and Applications of the Josephson Effect (John Wiley & Sons, Ltd, 1982). [54] Z. Xu, K. Jiang, and J. Hu, arXiv:2506.05830 (2025) .[55] M. Tinkham, Phys. Rev. Lett. 61 , 1658 (1988) .[56] Y. M. Itahashi, Y. Saito, T. Ideue, T. Nojima, and Y. Iwasa, Phys. Rev. Res. 2, 023127 (2020) .[57] F. Liu, Y. M. Itahashi, S. Aoki, Y. Dong, Z. Wang, N. Ogawa, T. Ideue, and Y. Iwasa, 

Sci. Adv. 10 , eado1502 (2024) .

File: docs/20260221-20260322/2602.22793v1-hourglass-dirac-chains-enable-intrinsic-topological-superconductivity-in-nonsymmorphic-silicides.txt (part 1 of 3)
Title: Hourglass Dirac chains enable intrinsic topological superconductivity in nonsymmorphic silicides

URL Source: https://arxiv.org/pdf/2602.22793v1

Published Time: Fri, 27 Feb 2026 01:49:28 GMT

Number of Pages: 21

Markdown Content:
# Hourglass Dirac chains enable intrinsic topological superconductivity in nonsymmorphic silicides 

Shashank Srivastava ,1, ∗ Dibyendu Samanta ,2, ∗ Pavan Kumar Meena, 1 Poulami Manna, 1 Priya Mishra, 1 Suhani Sharma, 1 Prabin Kumar Naik, 1 Rhea Stewart, 3

Adrian D. Hillier, 3 Sudeep Kumar Ghosh ,2, † and Ravi Prakash Singh 1, ‡

> 1

Department of Physics, Indian Institute of Science Education and Research Bhopal, Bhopal, 462066, India 

> 2

Department of Physics, Indian Institute of Technology, Kanpur 208016, India 

> 3

ISIS Facility, STFC Rutherford Appleton Laboratory, Oxfordshire, OX11 0QX, United Kingdom 

Nonsymmorphic crystalline symmetries provide a robust route to symmetry-protected electronic topology, yet their role in stabilizing intrinsic topological superconductivity remains largely unexplored. Here, we report TaPtSi as a new member of the superconducting nonsymmorphic silicide family, characterized via AC transport, magnetization, heat capacity, and muon spin rotation/relaxation (μSR) measurements. Zero-field μSR reveals spontaneous internal magnetic fields below Tc, estab-lishing time-reversal symmetry breaking in TaPtSi. First-principles calculations on TaPtSi and its isostructural nonsymmorphic superconducting analogues reveal the presence of symmetry-protected hourglass dispersions. The "necks" of these dispersions form Dirac nodal rings and chains that reside near or intersect the Fermi level. Guided by Ginzburg–Landau symmetry analysis, we identify an internally antisymmetric non-unitary triplet pairing state as the unique ground state consistent with the experimental phenomenology. Based on Bogoliubov–de Gennes calculations, we further demonstrate that this state supports Majorana surface modes, establishing its intrinsically topological nature. These results reveal a systematic route by which nonsymmorphic symmetry drives the interplay between hourglass Dirac-chain topology and unconventional triplet pairing, positioning equiatomic silicides as a unified materials platform for intrinsic topological superconductivity. 

I. INTRODUCTION 

Topological superconductivity represents a novel quan-tum phase emerging from the coexistence of supercon-ductivity and nontrivial electronic band topology [ 1– 3]. Unlike conventional superconductors, topological super-conductors are predicted to host Majorana fermions at their boundaries or defects, which are of fundamental inter-est for fault-tolerant quantum computation [ 4]. Nontrivial bulk band structures, enforced by crystalline symmetries, can stabilize a wide variety of topological phases [ 5– 8]. In particular, nonsymmorphic symmetries, which combine point-group operations with fractional lattice translations, play a crucial role in protecting robust band crossings such as hourglass dispersions and Dirac nodal lines against spin-orbit coupling [ 9–13 ]. Although such symmetry-enforced topological features provide a natural setting for realizing intrinsic topological superconductivity, most experimental efforts have historically relied on proximity effects or car-rier doping, which often suffer from interfacial complexity and materials-integration challenges [ 14 , 15 ]. This has mo-tivated an intensified search for intrinsic, stoichiometric materials that simultaneously host superconductivity and symmetry-protected topological band structures. How-ever, merely having topological bands is often insufficient; the realization of a truly topological superconducting state frequently requires unconventional pairing mechanisms that can spontaneously break time-reversal symmetry, thereby opening a gap in the bulk while leaving topologi-cally protected states at the surface. The spontaneous break of the time-reversal symme-try (TRS) in the superconducting state is arguably one of the most promising indicators of intrinsic topologi-cal superconductivity [ 1, 11 , 16 , 17 ]. While extremely rare, superconductors that break TRS often involve com-plex, multi-component order parameters or nonunitary triplet pairing, which are essential ingredients for sta-bilizing Majorana modes [ 18 – 25 ]. In this context, su-perconducting topological metals, such as Dirac or Weyl semimetals, are of particular interest because the interplay between their symmetry-protected gapless excitations and TRS-breaking Cooper pairing can generate novel topolog-ical phases unavailable in standard BCS systems [ 6, 26 ]. Despite this potential, experimental realizations remain scarce in topological semimetals, with only a handful of ex-amples like LaNiGa 2 [ 27 – 29 ], HfRhGe [ 30 ] and UTe 2 [31 ]showing clear evidence of broken TRS. Therefore, it is highly significant that spontaneous TRS breaking has recently been reported in equiatomic silicides M OsSi (M = Ta, Nb) [ 32 ]. These compounds belong to the broader class of ternary transition-metal silicides crystal-lizing in the nonsymmorphic TiNiSi-type structure (space group P nma , No. 62)—a family known for relatively high transition temperatures and robust symmetry-protected topological band features such as Dirac nodal rings and drumhead surface states [ 33 –39 ]. However, while most members of this family preserve TRS, the behavior of 

M OsSi ( M = Ta, Nb) stands out as an anomaly. The microscopic origin of this TRS breaking in centrosym-metric, nonsymmorphic crystals remains unresolved [ 40 ], raising the critical question of whether this is an isolated phenomenon or a generic, symmetry-driven mechanism linking nonsymmorphic symmetry-enforced topology to unconventional superconductivity across the entire 111-

> arXiv:2602.22793v1 [cond-mat.supr-con] 26 Feb 2026

2-0.10 

> -0.05
> 0.00
> M (emu/g)
> 642

T (K)  

> Tc= 3.64(1) K
> ZFCW
> (d)
> H = 1 mT
> FCC
> 40
> 20
> 0
> ρ (μΩ  cm)
> 642

T (K)    

> Tc= 3.75(1) K
> (c)
> ***
> 30
> 20
> 10
> 0
> C/T (mJ/mol K 2)
> 80 40 0
> T2(K 2)
> Tc= 3.57(1) K
> Debye fitting

(a) 

> 50
> 25
> 0
> Cel  (mJ/mol K)
> 420

T (K)  

> s-wave fitting
> ∆(0)/k BTc= 1.71(1)
> (f)
> 1.2
> 0.6
> 0.0
> Hc2 (T)
> 1.0 0.5 0.0

T/T c  

> Resistivity
> Magnetization
> GL fitting
> (e)
> -1
> 0
> 1
> M (emu/g)
> -2 02
> H (T)
> T = 1.8 K
> Hirr = 0.6 T
> 14
> 7
> 0
> Intensity (arb. units)
> 80 60 40 20

2θ ( deg) 

> Iobs
> Icalc
> Iobs -I calc
> Bragg position
> (b)

FIG. 1. Structural and superconducting properties of TaPtSi: (a) The crystal structure of M T Si ( M = Ta, Nb; T

= Pt, Os). (b) Rietveld refined powder XRD pattern for TaPtSi, where observed data, fitted line, their difference, and the Bragg positions are mentioned. (c) The plot of the low-temperature AC resistivity data shows a sharp zero drop in resistivity. (d) Magnetic moment versus temperature measured in ZFCW and FCC modes, showing superconductivity at 3.64(1) K. The inset displays the M-H loop at 1.8 K. (e) Variation of upper critical field with reduced temperature ( T /T c), fitted with the GL equation. (f) The temperature-dependent electronic specific heat in the low-temperature region, well-fitted with the isotropic s-wave model. Inset: The data in the normal region is well described by the Debye model. 

silicide family. In this work, we address this challenge by an extensive investigation of TaPtSi, a new superconducting member of the nonsymmorphic 111-silicide family. Transport and thermodynamic measurements confirm bulk, fully gapped superconductivity, while zero-field μSR reveals sponta-neous time-reversal symmetry breaking—establishing this as a generic feature of the M T Si family ( M = Ta, Nb; T =Pt, Os). Extensive first-principles calculations combined with symmetry analysis reveal bulk hourglass dispersions in the 111-silicides, whose necks form nonsymmorphic symmetry-protected Dirac nodal chains near the Fermi level. These bulk features give rise to drumhead-like sur-face states, while the system also hosts well-separated Dirac topological surface states with helical spin textures that disperse across the Fermi level and remain distinct from the bulk. Guided by Ginzburg–Landau analysis, we identify an internally antisymmetric non-unitary triplet (INT) pairing state as the unique candidate explaining the coexisting full gap and broken symmetry. Calculations based on an effective minimal model demonstrate that this INT state supports Majorana surface bound states, establishing 111-silicides as a unique platform for intrinsic topological superconductivity enforced by nonsymmorphic symmetry. 

II. RESULTS AND DISCUSSION a. Structural characterization and bulk superconducting properties of TaPtSi 

TaPtSi polycrystalline sample synthesized by arc melt-ing. Powder x-ray diffraction data [shown in Fig. 1(b), additional details are in the Supplementary Material (SM) [41 ]] confirm that the sample crystallized in an orthorhom-bic structure with space group P nma (No. 62, point group D2h), which is nonsymmorphic and centrosymmetric in nature. A schematic representation of the unit cell of TaPtSi is shown in Fig. 1(a). Comprehensive AC re-sistivity, magnetization, and specific heat measurements confirm the presence of bulk type-II superconductivity in TaPtSi. The superconducting transition occurs at a criti-cal temperature ( Tc) of 3.64(1) K, characterized by a sharp drop to zero resistivity [Fig. 1(c)], a clear diamagnetic shift in the magnetization data [Fig. 1(d)], and a distinct superconducting jump in the heat capacity [inset of Fig. 1(f)]. The normal-state resistivity data fit well with the parallel resistor model, showing metallic behavior with a residual resistivity ratio of 4.09(1). Temperature and field-dependent magnetization and resistivity measurements were used to determine the critical fields of TaPtSi. By fitting these data with the Ginzburg-Landau (GL) model, 3the zero-temperature lower critical field Hc1 (0) was found to be 10.30(1) mT [SM [ 41 ], Figure S1(b)]. The upper critical field Hc2 (0) was determined to be 1.18(1) T from resistivity and 0.90(1) T from magnetization [Fig. 1(e)]. These critical field values yield a GL coherence length ξGL 

of 19.03(1) nm and a penetration depth λGL of 198.81(1) nm. The resulting GL parameter, κGL (0) = 10 .40(1) ,and the thermodynamic critical field, Hc = 0 .063(2) T, confirm a strong type-II superconducting nature. Addi-tionally, the low Maki parameter ( αm = 0 .14(1) ) indicates that the upper critical field is primarily governed by the orbital limiting effect rather than the Pauli limiting ef-fect. The normal state specific heat data were analyzed using the Debye-Sommerfeld relation yielding a Debye temperature ΘD = 318(1) K and a density of states at the Fermi energy DC (EF ) = 2 .67(3) states eV −1f.u. −1.The weak-coupling superconductivity was confirmed from the electron-phonon coupling constant, λe−ph = 0 .57(6) ,calculated using the inverted McMillan’s equation. The electronic-specific heat Cel versus temperature data fit well with the isotropic s-wave model (Fig. 1(f)), yielding a full superconducting gap of ∆(0) /k B Tc = 1 .71(1) [details on fittings and calculations are given in the SM [41]]. 

b. Time-reversal symmetry breaking from Zero field 

μSR in TaPtSi 

In the zero-field (ZF) mode of muon spin rota-tion/relaxation ( μSR) experiments, the influence on time-reversal symmetry (TRS) caused by spontaneous magnetic fields in the superconducting state can be quite sensitively detected. The longitudinal field configuration ZF asym-metry spectra for TaPtSi were obtained from 5 K to 0.26 

K (Fig. 2(a)). In the absence of static magnetic or elec-tronic moments, the polarization of muon decay is caused by random nuclear moments. Since the plot suggests no oscillatory component, there is also no ordered magnetic structure [ 16 ]. The muon depolarization data can be theo-retically described by the Gaussian Kubo-Toyabe function [42], 

GZF (t) = 13 − 23 (∆ 2t2 − 1)exp 

 −∆2t2

2



. (1) The relaxation function A(t) = A1GZF (t) exp (−Λt)+ ABG 

is used to fit the ZF depolarization data as shown in Fig. 2(a), where A1 and ABG are the asymmetry due to the sample and the time-independent background, respec-tively. The muon spin relaxation rates due to the nuclear and electronic moments in the material are denoted by ∆

and Λ, respectively. These relaxation rates are enhanced in the superconducting state, even in the presence of any minute spontaneous magnetic field within the detection limit of μSR [ 30 , 43 ]. The fitting shown in the ZF spectra above and below the Tc shows a clear distinction. The fitting parameters Λ and ∆ were plotted in Fig. 2(b); ∆-0.26     

> 0.00
> 0.26
> Asymmetry
> 630
> Time ( μs)
> 0.26 K 5 K (c)
> TF-μSR 20 mT 12
> 6
> 0
> λ-2  (μ m-2 )
> 1.4 0.7 0.0
> T/T C
> Δ(0) = 0.60 meV
> Δ(0)/k BTC= 2.08
> (d)
> s-wave
> 0.30
> 0.15
> 0.00
> Asymmetry
> 14 70Time ( μs)
> (a)
> ZF-μSR
> 0.26 K
> 5 K
> 5 K, 5 mT LF
> 0.012
> 0.010
> 0.008
> Λ (μ s−1 )
> 5.0 2.5 0.0
> T (K)
> TC(b)
> 0.162
> 0.156
> 0.150
> Δ (μ s−1 )
> 5.0 2.5 0.0
> T (K)
> TC

FIG. 2. Time-reversal symmetry breaking with fully gapped superconductivity from μSR in TaPtSi: (a) The zero-field muon spectra recorded at 0.26 K and 5 K. Solid lines exhibit the fitting of the asymmetry spectra using Eq. 1. (b) The temperature variations of Λ and ∆ (Inset) along with the error bar, showing an increase in Λ below Tc, ∆ being constant. (c) Temperature variation of the TF muon asymmetry spectra below Tc, and above Tc, under 20 mT magnetic fields. (d) The Brandt fitting yielded the fitted parameters λ−2, which varied with temperature. The orange line denotes the optimal fit of the data with Eq. 2. 

does not show any significant change in the superconduct-ing region, but Λ shows a systematic enhancement below 

Tc that agrees with a BCS order parameter represented by the blue band [ 44 – 47 ]. Therefore, the superconducting ground state of TaPtSi shows evidence of time-reversal symmetry breaking within the sensitivity of the μSR. To ensure that the increased relaxation originates from intrinsic superconductivity rather than dilute fluctuating impurities, we conducted longitudinal field (LF)-μSR mea-surements. Applying 5 mT magnetic field, parallel to the initial muon-spin direction, effectively decoupled muon polarization from internal fields, resulting in an almost flat spectrum. This decoupling confirms that the relax-ation observed in zero-field (ZF)-μSR is driven by static internal magnetic fields. Furthermore, the lack of oscil-latory behavior in the LF data provides strong evidence against the presence of long-range magnetic order. The magnitude of the spontaneous internal field, |Bint |,is derived from the maximum change in the nuclear re-laxation rate ( δΛ) below the superconducting transition using the relation: |Bint | = √2 δΛ 

> γμ

[ 47 ]. Given our experi-mental value of δΛ = 0 .0036(3) , the internal field is calcu-lated to be 0.060(2) G. This observation of time-reversal symmetry breaking (TRSB) mirrors similar findings in the isostructural compounds M OsSi ( M = Ta, Nb) [ 32 ]. The emergence of such a spontaneous magnetic field in TaPtSi is particularly significant, as it suggests that high spin-orbit coupling and nontrivial topology play an uncon-4ventional role in defining the material’s superconducting ground state.   

> c. Superconducting gap structure of TaPtSi from transverse field μSR

To investigate the superconducting energy gap at a mi-croscopic level, we performed transverse-field (TF) μSR experiment. A transverse magnetic field having a constant value exceeding Hc1 (0) (i.e., 20-45 mT ) was applied, fol-lowed by cooling of the sample below Tc. The asymmetry data are recorded above and below Tc, as shown in Fig. 2(c). The asymmetry versus time data for various temper-atures and fields were fitted to obtain the variation of 

σ with temperature at different fields. The parameters obtained from the fitting of the σ versus field curves with Brandt’s equation giving λ−2 at different temperatures, where λ is the penetration depth [fitting details in SM [ 41 ]]. Fig. 2(d) illustrates the temperature variation of 

λ−2, having a constant value above Tc (blue shaded re-gion) and below Tc/3 ≃ 1.2 K . This indicates that there is no node in the superconducting gap at the Fermi sur-face, implying the absence of low-lying excitations [ 48 ]. The fitting of λ−2(T) allows us to determine the type and magnitude of the superconducting energy gap. The data align well with London’s approximation for the BCS superconductors, expressed as 

λ−2(T )

λ−2(0) = ∆( T )∆(0) tanh 

 ∆( T )2kB T



, (2) where the BCS energy gap as a function of reduced tem-perature is given as ∆( T ) = ∆(0) tanh [1 .82(1 .018( Tc 

> T

−

1)) 0.51 ] [ 49 ]. The energy gap value obtained from the fitting is 0.59(6) meV , which can be written as the BCS parameter ∆(0) /k B Tc = 2 .08(2) . The value obtained from the TF-μSR measurement is slightly higher than the value of 1.71(1) from specific heat data, although both reveal an isotropic s-wave pairing symmetry of the energy gap. A similar discrepancy was also observed in the case of La 7X3 (X = Rh, Ir) [ 48 , 50 , 51 ]. In addition, London penetration depth λμSR GL was found to be 293.49(6) nm .The value obtained from μSR is significantly different from the magnetization measurement. The difference, previously observed in some other compounds, although not well understood, may indicate a real difference in the penetration depth, being extracted from the Meissner state and the vortex state of the material [38, 52–54].  

> III. NATURE OF THE SUPERCONDUCTING GROUND STATE IN 111-SILICIDES

Having established the bulk superconducting proper-ties of TaPtSi through transport, magnetization, and thermodynamic measurements, and demonstrated clear time-reversal symmetry breaking in the superconducting state from zero-field μSR while retaining a fully gapped order parameter, we now turn to a detailed theoreti-cal investigation to elucidate the microscopic origin of this unconventional superconducting behavior. Rather than restricting the analysis to a single compound, we develop a unified theoretical framework for the broader nonsymmorphic 111 silicide family, which allows us to place the newly discovered TaPtSi in a coherent materials context and identify family-wide organizing principles. Our theoretical analysis proceeds in a systematic man-ner: we first analyze the normal-state electronic structure and band topology using first-principles calculations, re-vealing nonsymmorphic symmetry–protected hourglass dispersions and associated Dirac nodal lines. We then em-ploy a Ginzburg–Landau symmetry analysis appropriate for the low-symmetry P nma crystal structure to identify superconducting order parameters compatible with a fully gapped state and broken time-reversal symmetry. Finally, guided by these symmetry constraints, we construct an effective low-energy model that captures the essential hourglass band connectivity and demonstrate that the resulting superconducting state is intrinsically topological, hosting Majorana surface modes.  

> a. Electronic band structure from first principles calculations

Electronic structure calculations were carried out within density functional theory (DFT) using the generalized gra-dient approximation with the Perdew–Burke–Ernzerhof (PBE) exchange–correlation functional [ 55 ] to investigate the topological characteristics of the silicides M T Si ( M =Ta, Nb; T = Pt, Os). These isostructural compounds crys-tallize in the orthorhombic space group P nma (No. 62 ), a nonsymmorphic group characterized by three key symme-try operations: inversion symmetry I and the two glide-mirror symmetry Gx: {Πx| 12 , 12 , 12 } and Gy : {Πy | 12 , 12 , 0},where Πx and Πy denote mirror reflections perpendic-ular to the x and y directions, respectively. Together with time-reversal symmetry, these crystalline symme-tries generate nontrivial band crossings that underpin the topological nature of the electronic states. The electronic band structure calculated in the absence of spin–orbit coupling (SOC) [see SM [ 41 ]] reveals multiple dispersive bands intersecting the Fermi level, resulting in multiple electron and hole pockets and highlighting the pronounced multiband nature of these silicides. The low-energy states of TaPtSi are dominated by Ta-5d, Pt-5d, Si-3p, and Ta-5p orbitals, while in TaOsSi they primarily originate from Ta-5d, Os-5d, Si-3p, and Ta-5p contributions; for NbOsSi, the dominant states stem from Nb-4d, Os-5d, Si-3p, and Nb-4p orbitals, in decreasing order of weight, consistent with the orbital-resolved DOS presented in the Supplementary Material. Along Γ–Y and 

Γ–Z directions, red dotted circles denote the Gx-protected 5                

> FIG. 3. Electronic band structure of the silicides M T Si ( M= Ta, Nb; T= Pt, Os): (a) Three-dimensional bulk Brillouin zone (BZ) and the (100) surface BZ of the primitive orthorhombic lattice, with high-symmetry points and paths indicated by red dots and blue lines, respectively. (b,c,d) Bulk electronic band structures of TaPtSi, TaOsSi, and NbOsSi obtained with spin–orbit coupling (SOC), exhibiting hourglass-type dispersions along the S−Xand S−Rdirections of the BZ. (e,f,g) Fermi surfaces of TaPtSi, TaOsSi, and NbOsSi calculated including SOC, illustrating the multiple sheets spanning the BZ.

band crossings that assemble into a nodal ring encircling 

Γ within the kx = 0 plane for TaOsSi and NbOsSi [see SM [ 41 ]]. Upon incorporation of SOC, this nodal loop becomes gapped and a band inversion emerges near Γ,giving rise to a nontrivial surface state. Although SOC does not open a global gap, a well-defined Z2 invariant in the ky − kz plane ( Z2 = 1 ) confirms the presence of robust 

(100) surface states [see SM [ 41 ]]. In these three silicides, the SOC band structure presented in Fig. 3(b–d) displays a prominent splitting near the Fermi level-most evident along the S − X direction, reaching ∼ 100 meV, arising from strong spin–orbit interactions associated with the dominant Ta-5d, Nb-4d, Os-5d and Pt-5d orbitals. The calculated Fermi surfaces in Fig. 3(e–g) feature nearly parallel sheets extending throughout the Brillouin zone, providing an electronic structure conducive to enhanced interband superconducting pairing [32, 56]. A prominent characteristic of the SOC-influenced bands is the emergence of hourglass-shaped dispersions [ 38 , 57 –59 ] along the high-symmetry paths S − R, S − X, and 

S − K (with K denoting the midpoint between T and 

R), as shown in Fig. 3(b–d). These hourglass disper-sions reflect a symmetry-enforced band connectivity in energy–momentum space, originating from the interplay between nonsymmorphic glide-mirror symmetry Gx and time-reversal symmetry. Because the eigenstates at differ-ent high-symmetry points transform under distinct irre-ducible representations, Kramers pairs must exchange partners along these directions. This enforced part-ner switching produces a symmetry-protected degener-acy—the characteristic “neck” of the hourglass—before the bands rehybridize to complete the hourglass profile. Close-up views of these features, which remain protected by Gx, are shown in Fig. 4(a–f). Beyond hourglass con-nectivity, our analysis also reveals a Dirac ring centered at the S point on the kx = π plane, accompanied by topologically nontrivial surface states, as illustrated in the inset of Fig. 4(f). To uncover the symmetry mechanism underlying the hourglass dispersions [ 57 , 58 ], we analyze the algebra of glide-mirror symmetry Gx in the kx = π plane. The high-symmetry line S–R, parameterized by (π, π, k z ) with 

−π < k z < π , lies entirely within this plane and re-mains invariant under glide operation Gx. Along this line, the glide operation satisfies G2 

> x

= T011 ¯R = e−ik z ,where ¯R denotes a spin rotation by 2π and T011 repre-sents a lattice translation along the y and z directions by one unit. Consequently, Bloch states are labeled by momentum-dependent glide eigenvalues gx = ±e−ik z /2.As the crystal preserves both the inversion I and the 6

FIG. 4. Hourglass dispersions, Dirac rings and surface states of M T Si ( M = Ta, Nb; T = Pt, Os): (a,c,e) Hourglass-type band dispersions of TaPtSi, TaOsSi, and NbOsSi along the high-symmetry path S − R. (b,d,f) Corresponding hourglass dispersions along the S − K direction, where K is the midpoint between T and R (see inset of panel (f)). Type-I and type-II Dirac crossings are highlighted by red and orange markers, respectively. The inset in (b) shows distribution of the Dirac ring (white) for TaPtSi, encircling the S point. The color map indicates the magnitude of the local band gap in meV. The inset in (f) illustrates the fourfold-degenerate Dirac ring generated by the neck points (red dots) of the hybrid hourglass band structure on the kx = π plane. Dirac points pinned at the Fermi energy are highlighted by black dotted circles in (d) and (f). (g,h,i) Surface-state spectra along high-symmetry paths of the projected (100) surface Brillouin zone, highlighting the nontrivial drumhead surface states emerging around the ¯Y point. (j,k,l) Constant-energy contours of the surface spectral weight for TaPtSi at –0.10 eV, TaOsSi at –0.01 eV, and NbOsSi at 0.0 eV, illustrating the momentum-space extent and morphology of the drumhead states. 

time-reversal symmetries T , the Kramers partners carry identical glide eigenvalue along this path. In particu-lar, for any Bloch state |ϕn⟩, the glide mirror Gx sat-isfies Gx(IT | ϕn⟩) = gx(IT | ϕn⟩). At the time-reversal-invariant momenta S and R, the states |ϕn⟩, T | ϕn⟩, and 

I | ϕn⟩ also share the same glide eigenvalue. At S = (π, π, 0) , the glide eigenvalues reduce to 

gx = ±1, and the degenerate quartet formed by 

|ϕn⟩ , T | ϕn⟩ , I | ϕn⟩ , IT | ϕn⟩ separates into two sectors distinguished by gx = ±1. Typically, the gx = −1 states are energetically lower than the gx = +1 states. In con-trast, at R = ( π, π, π ) the eigenvalues become gx = ±i,and each Kramers pair is formed by states carrying oppo-site glide eigenvalues. As a result, the fourfold-degenerate manifold at R consists of two states with gx = + i and two with gx = −i. The mismatch between the glide eigenvalue 7structure at S and R forces a rearrangement of band part-ners along the path S − R, producing the characteristic hourglass dispersion. Notably, this band connectivity is dictated entirely by the nonsymmorphic glide symmetry, rendering the crossing symmetry-enforced and robust. An analogous eigenvalue evolution occurs along the S–X and 

S–K directions, where glide symmetry likewise protects hourglass dispersions. In these latter cases, dispersions span a broader energy window, whereas the feature along 

S–R remains confined to a narrow energy range. The hourglass dispersions of the silicides M T Si ( M =Ta, Nb; T = Pt, Os), shown in Fig. 4(a–f), host glide-enforced hourglass band connectivity featuring both type-I and type-II Dirac crossings, indicated by red and orange markers, respectively. The type-I Dirac nodes occur at the “neck” of the hourglass dispersion and emerge sys-tematically along the S–K direction, where K denotes an arbitrary point on the T –R line; analogous crossings also appear along the R–X direction. These symmetry-enforced neck points continuously connect to generate a Dirac nodal ring encircling the S point within the kx = π

plane, as illustrated schematically in the inset of Fig. 4(f). Notably, in the case of NbOsSi the Dirac nodal ring is weakly warped, with substantial portions lying at or very close to the Fermi level, rendering it highly accessible to experimental probes. This nonsymmorphic symmetry-driven Dirac ring is corroborated by our first-principles DFT calculations, explicitly shown for TaPtSi in the inset of Fig. 4(b), with the corresponding results for TaOsSi and NbOsSi presented in the Supplementary Material. Finally, we analyze the surface electronic structure by projecting the bulk bands onto the (100) surface Brillouin zone, as shown in Fig. 4(g-i). The surface spectra reveal several topologically nontrivial states that cross the Fermi level. These arise from the bulk Dirac nodal loops, whose projections onto the surface Brillouin zone give rise to characteristic drumhead-like features [ 58 ]. The absence of inversion symmetry on the surface leads to a noticeable splitting of these drumhead states [ 58 ]. The corresponding surface bands, tied to the underlying Dirac rings, appear near ∼ − 0.11 eV in TaPtSi, ∼ − 0.01 eV in TaOsSi and 

∼ 0.0 eV in NbOsSi, as illustrated in Fig. 4(j-l).  

> b. Topological superconducting ground state

To uncover the nature of the superconducting ground state of the 111-silicides M T Si ( M = Ta, Nb; T = Pt, Os), we begin with a symmetry-based analysis within the Ginzburg–Landau framework [ 16 , 18 , 19 ]. These materi-als crystallize in the low-symmetry orthorhombic point group D2h, which admits only one-dimensional irreducible representations. Consequently, in the strong spin–orbit coupling (SOC) limit, symmetry forbids any superconduct-ing instability that spontaneously breaks time-reversal symmetry (TRS). In the weak SOC regime, where the nor-mal state possesses D2h ⊗SO (3) symmetry, TRS-breaking 0.0 0.5 1.0(ky/π, 0)                                                      

> −2
> −101
> /t
> (a)
> −1.0−0.50.00.51.0¯k/π
> −0.8
> −0.40.00.4
> ω/t
> (b)
> −101(ky/π, 0)
> −4
> −2024
> E/ ∆0
> (c)
> −1.0−0.50.00.51.0¯k/π
> −1.0
> −0.50.00.51.0
> ω/ ∆0
> (d)
> 048AN(¯k, ω )
> 0816 AS(¯k, ω )
> FIG. 5. Topological superconductivity enabled by hourglass topology: (a) Normal-state band dispersion ex-hibiting the hourglass feature along the kydirection for a minimal model capturing Dirac hourglass connectivity. (b) Surface spectral function of the Dirac hourglass semimetal rep-resented by the minimal model, with the color scale represent-ing the surface spectral weight, A N(¯k, ω ). (c) Bogoliubov–de Gennes quasiparticle spectrum of the internally antisymmetric nonunitary triplet (INT) superconducting state in the hour-glass model, showing a fully gapped superconducting state. (d) Surface spectral function of the hourglass semimetal in the INT superconducting phase, A S(¯k, ω ), revealing linearly dis-persing Majorana surface modes. Here, ωdenotes the surface energy, and ¯krepresents the momentum along the ˆzdirection of the surface Brillouin zone. The model parameters used are
> ta= 0 .5t,tc= 0 .5t,λ= 0 .8t,t⊥= 0 .7t,λ⊥= 0 .4t,m1= 0 .6t,
> m2= 0 .8t,λ′⊥= 0 .3t, and μ= 3 .0t. For the INT pairing, the triplet vector components are chosen as ηx=1√2,ηy=eiπ/ 4
> √2,and ηz= 0 .

superconducting states are in principle allowed; however, all such states necessarily host point nodes [ 27 , 56 ], which is incompatible with the experimentally observed fully gapped superconductivity in these silicides. Our first-principles calculations indicate substantial SOC effects, further ruling out these nodal TRS-breaking scenarios. Although nonsymmorphic symmetries can enforce nodal superconductivity along high-symmetry directions at the Brillouin-zone boundary, they do not generate the mul-ticomponent order parameters required for TRS break-ing [ 60 ]. Therefore, all symmetry-allowed single-band superconducting instabilities in M T Si are inconsistent with the experimental observations of the fully gapped superconducting state with spontaneous TRS breaking. The multiband character of silicides M T Si revealed by our first-principles calculations naturally motivates us to consider an internally antisymmetric nonunitary triplet (INT) superconducting state—an unconventional pairing 8mechanism previously proposed for LaNiGa 2 [27 –29 , 56 ], a compound that shares the same point group D2h. In this pairing state, electrons on the same atomic site form Cooper pairs across different orbitals, with fermionic an-tisymmetry enforced in the orbital space. The pairing potential takes the form ˆ∆ = ( iτ y ) ⊗ (d · s)( is y ), where the triplet vector is d = ∆ 0η with |η|2 = 1 and ∆0 the uniform pairing amplitude. The state becomes nonuni-tary when q = i(η × η∗)̸ = 0 , indicating the spin-selective pairing that naturally breaks TRS. Such an order param-eter can arise from local interband attraction mediated by Hund’s coupling. Moreover, the presence of nearly parallel and quasi-degenerate Fermi-surface sheets shown in Fig. 3(e,f,g) provides favorable conditions for stabilizing the INT superconducting state in these 111-silicides. We next investigate the interplay between the nonsym-morphic symmetry–protected bulk hourglass dispersion in the ky –kz plane [Fig. 4(a–f)], whose Dirac neck points lie in close proximity to the Fermi level, and the INT superconducting pairing. To isolate the essential low-energy physics associated with the Dirac hourglass band connectivity, we construct an effective minimal model Hamiltonian defined in the ky –kz plane. We begin by defining a one-dimensional hourglass ladder along the ky

direction, where kinetic terms generate a Dirac-like back-bone and specific asymmetry terms induce the partner switching of Kramers pairs that forms the characteristic hourglass “neck”. Crucially, this 1D sector includes a non-symmorphic spin-orbit coupling (SOC) that intertwines spin, sublattice, and chain degrees of freedom to protect the crossing. We then extend this to a two-dimensional hourglass semimetal by coupling these ladders via hopping along kz . This inter-ladder coupling introduces disper-sion along the transverse direction and additional SOC components that shape the spin texture of the bands. By adjusting mass and offset terms, we can precisely tune the position of the resulting Dirac node relative to the Fermi level, while subleading SOC interactions lift residual de-generacies to stabilize the low-energy spectrum for the emergence of superconductivity. The resulting dispersion of the minimal model explicitly reproduces the character-istic hourglass profile along the ky direction, as shown in Fig. 5(a), while the remaining degrees of freedom encode the nonsymmorphic symmetry constraints (see SM [ 41 ]for details). This minimal framework enables a controlled analysis of how the hourglass feature imprints nontrivial topology onto the INT superconducting state. To implement INT pairing, the required orbital an-tisymmetry can originate from the node, sublattice, or chain subspaces. Evaluating these options within the Bogoliubov-de Gennes formalism, we find that only the sublattice-based pairing ˆ∆ = κ0 ⊗ (d · s)( is y ) ⊗ (iσ y ) ⊗ τ0

yields a fully gapped quasiparticle spectrum, as shown in Fig. 5(c). The alternative choices invariably result in nodal spectra that contradict the experimental evidence. Thus, the sublattice-based INT channel is a unique solu-tion capable of stabilizing the nodeless superconducting state observed in these silicides. We further investigate the topological character of this superconducting phase by evaluating the surface spectral properties of the state by computing the retarded surface Green’s function G( ¯k, ω )

using the transfer-matrix method [see SM [ 41 ] for details]. The corresponding surface spectral function is defined as 

A( ¯k, ω ) = − 1 

> π

Im Tr G(¯k, ω ). For reference, the spec-tral function of the normal hourglass state ( AN ( ¯k, ω ))is shown in Fig. 5(b), while the spectral function of the superconducting state ( AS ( ¯k, ω )) is presented in Fig. 5(d). The appearance of zero-energy surface Andreev bound states (SABS) shown in Fig. 5(d) demonstrates that the INT superconducting state in these silicides is topologi-cally nontrivial. Notably, a linearly dispersing Majorana mode emerges at the Γ point. Moreover, the SABS ex-hibit a characteristic twisting dispersion that connects the Majorana branch at Γ to a secondary crossing away from Γ, revealing the interplay between nonsymmorphic symmetry and nonunitary triplet pairing [61, 62]. Finally, we highlight that the symmetry-protected topo-logical surface states in 111-silicides, shown in Fig. 4(g,h,i), are energetically isolated from the bulk continuum and traverse the Fermi level. This separation allows the bulk superconducting condensate to induce a distinct super-conducting gap on the surface via the proximity effect, establishing these materials as a promising platform for surface topological superconductivity as well. The result-ing two-gap structure—a primary bulk gap coexisting with a smaller induced surface gap—can be resolved ex-perimentally using Andreev reflection spectroscopy, as re-cently demonstrated in YRuB 2 [63 ], or via high-resolution angle-resolved photoemission spectroscopy (ARPES) [ 64 ].  

> IV. SUMMARY AND CONCLUSIONS

We have synthesized and characterized the new non-symmorphic superconductor TaPtSi ( Tc ≃ 3.64 K) and demonstrated the coexistence of a fully isotropic super-conducting gap and spontaneous time-reversal symme-try (TRS) breaking. While thermodynamic and trans-port measurements consistently indicate weak-coupling, fully gapped superconductivity, zero-field μSR measure-ments reveal spontaneous internal magnetic fields below 

Tc. First-principles calculations, supplemented by sym-metry analysis, demonstrate that nonsymmorphic crystal symmetries stabilize hourglass band dispersions whose necks form spin–orbit-protected Dirac nodal rings and chains near the Fermi level. These nodal structures gen-erate both drumhead-like surface states and robust Dirac topological surface states with helical spin textures, that disperse across the Fermi level and remain well separated from the bulk. We show that this distinctive electronic structure provides the microscopic environment required for stabilizing unconventional superconductivity. Within a Ginzburg–Landau framework tailored to the P nma 

space group, we identify an INT pairing state as the only 9symmetry-allowed order parameter compatible with the observed phenomenology. This inter-orbital triplet state intrinsically breaks time-reversal symmetry while main-taining a fully open quasiparticle gap, thereby reconciling thermodynamic isotropy with the spontaneous internal fields detected by μSR. Furthermore, our Bogoliubov–de Gennes calculations based on an effective model establish that the resulting superconducting ground state is intrin-sically topological and supports zero-energy Majorana bound states at the surface. As nonsymmorphic symmetry-protected hourglass met-als that are also bulk superconductors, 111-silicides pro-vide a uniquely versatile platform for exploring topological quantum phenomena. On the one hand, they realize in-trinsic topological superconductivity in which the bulk condensate itself generates Majorana boundary modes; on the other, their normal state hosts robust helical sur-face states that offer a natural template for proximity-induced superconductivity [ 58 ]. The coexistence of strong spin–orbit coupling, helical spin textures, and unconven-tional pairing can enable electrically controllable spin-polarized supercurrents relevant for superconducting spin-tronics [ 65 , 66 ]. In addition, the presence of bulk Dirac nodal loops facilitates unconventional Josephson junctions with anomalous current–phase relations [ 67 ] and provides a promising route toward non-Hermitian superconducting platforms through engineered dissipation [ 68 , 69 ]. Collec-tively, these features establish the 111-silicide family as a novel testbed for investigating the interplay of nonsymmor-phic symmetry, electronic topology, and unconventional superconductivity in future quantum devices.  

> V. METHODS
