Repository: herryeric/daily-paper-reader

# 日报 · 2026-02-21 ~ 2026-03-22

- 生成时间：2026-03-22 07:14:44 UTC
- 当次推荐总数：77
- 精读区：66
- 速读区：11

## 今日简报（AI）
今日深度研读 77 篇前沿文献，重点聚焦高温超导机制的通用路径与费米气体超流态的物理突破。
研究揭示了记忆主导的量子临界性是实现高温超导的普适方案，并展示了通过抑制泡利原理在费米气体中产生超流态的新机制。
建议关注量子临界理论与机器学习在识别非常规超导配对对称性中的跨学科应用。

## 精读区
1. [Zero-point energy of a trapped ultracold Fermi gas at unitarity: squeezing the Heisenberg uncertainty principle and suppressing the Pauli principle to produce a superfluid state](/20260221-20260322/2602.20420v1-zero-point-energy-of-a-trapped-ultracold-fermi-gas-at-unitarity-squeezing-the-heisenberg-uncertainty-principle-and-suppressing-the-pauli-principle-to-produce-a-superfluid-state) （10.0/10）
2.

File: docs/20260221-20260322/2602.22837v1-surface-localized-topological-superconductivity-in-nodal-loop-materials-bdg-analysis.txt
Title: Surface-localized topological superconductivity in nodal-loop materials: BdG analysis

URL Source: https://arxiv.org/pdf/2602.22837v1

Published Time: Fri, 27 Feb 2026 01:52:47 GMT

Number of Pages: 8

Markdown Content:
# Surface-localized topological superconductivity in nodal-loop materials: BdG analysis 

Takeru Matsushima 1 and Hiroki Tsuchiura 1

> 1

Department of Applied Physics, Graduate school of Engineering, Tohoku University, Sendai, Miyagi, Japan E-mail: matsushima.takeru.t3@dc.tohoku.ac.jp 

Abstract. We theoretically study surface superconductivity in a nodal-line semimetal by combining a minimal tight-binding model with a layer-resolved Bogoliubov–de Gennes approach. In the normal state, the model realizes a bulk nodal loop and an associated drumhead surface band in a slab geometry with open boundaries in the z direction: the central layers reproduce the bulk-like density of states, whereas the surface layer exhibits a sharp zero-energy peak originating from the drumhead states. On top of this band structure we introduce chiral p-wave and dx2−y2 -wave superconducting channels and determine the layer-dependent gap amplitudes self-consistently. The chiral p-wave order parameter is strongly enhanced at the outermost layers and decays within only a few layers towards the interior, while the d-wave order parameter is more than an order of magnitude smaller on all layers. The quasiparticle dispersion and surface local density of states in the chiral p-wave state show that the drumhead band is efficiently gapped out and that the zero-energy peak in the normal surface spectrum is split into two coherence peaks, directly reflecting the induced superconducting gap. These results demonstrate that superconductivity driven by drumhead surface states is naturally biased toward a surface-localized chiral p-wave pairing symmetry and may offer qualitative guidance for interpreting surface-sensitive experiments on Pd-doped CaAgP. 

1 Introduction 

Topological nodal-line semimetals have attracted considerable attention as a platform for unconven-tional superconductivity. In these systems, the bulk conduction and valence bands touch along closed loops in momentum space, and their surface projections support nearly flat “drumhead” states with a strongly enhanced density of states near the Fermi level. Such surface-localized bands are expected to be highly susceptible to interaction-driven instabilities, including magnetism and superconductiv-ity, and therefore provide an ideal stage to explore exotic pairing states that are difficult to realize in conventional metals. Among candidate materials, the noncentrosymmetric pnictide CaAgP has been the-oretically identified as a line-node Dirac semimetal (CaAgX, X = P, As), providing a concrete platform to explore drumhead-derived surface phenomena[1]. Recent experiments on CaAgP and its Pd-doped derivatives, CaAg 1−xPd xP, have added further momentum to this direction: transport and point-contact measurements indicate the presence of high-mobility carriers consistent with a nodal-line semimetallic band structure and reveal superconducting transitions around 1–2 K that are strongly influenced by the surface states [2, 3]. Soft point-contact and tunneling spectroscopy have provided evidence that the superconductivity in Pd-doped CaAgP is unconventional, possibly surface-dominated and accompanied by broken time-reversal symmetry [4, 5]. These findings naturally raise the question of which pairing symmetries are favored when superconductivity emerges from drumhead surface states in a nodal-line material. 

> arXiv:2602.22837v1 [cond-mat.supr-con] 26 Feb 2026

Stimulated by the theoretical proposal by Shapourian et al. that nodal-loop materials may host topological crystalline superconductivity with chiral pairing symmetries [6], we revisit the problem of superconductivity originating from drumhead surface states from a microscopic, self-consistent mean-field perspective. Our aim is more modest than a full topological classification: we focus on how the presence of drumhead states in a minimal nodal-line model biases the competition between different pairing symmetries, in particular between chiral p-wave and d-wave states that have both been discussed as candidates for unconventional superconductivity. In this work, we study a minimal tight-binding model of a nodal-line semimetal in a slab geometry, described by the normal-state Hamiltonian H0 in Eqs. (2)–(4). The model features a nodal line in the three-dimensional Brillouin zone and the associated drumhead surface states when open boundary conditions are imposed along the z direction. On top of this normal-state band structure, we introduce superconducting pairing within a Bogoliubov–de Gennes (BdG) formalism, HBdG = H0 + H∆. We consider an odd-parity chiral p-wave channel and an even-parity dx2−y2 -wave channel, as a primary candidate, a chiral p-wave state with gap function ∆( k∥) = ∆ 0(sin kx + i sin ky )σ0, which naturally couples to the in-plane momenta of the drumhead states. For comparison, we also examine a d-wave state with a sign-changing gap structure on the projected nodal-loop region. Rather than imposing a prescribed spatial profile, we determine the superconducting order parameters self-consistently in real space along the slab direction. Our main goal is to clarify which pairing symmetry is favored when superconductivity develops pre-dominantly from the drumhead surface states of a nodal-line semimetal, in a setting motivated by the experimental situation in CaAgP and Pd-doped CaAgP. By comparing the self-consistent solutions for chiral p-wave and d-wave order, we analyze (i) how the superconducting gap and quasiparticle spectrum evolve in the presence of surface-localized flat bands, (ii) how the local density of states on the surface reflects the opening of a gap in the drumhead band, and (iii) how the spatial profiles ∆ p(n) and ∆ d(n)depend on the layer index n. We show that superconductivity is strongly confined to the surface region, and that the chiral p-wave state is significantly more stable than the d-wave state in this setting, ex-hibiting an order parameter amplitude that is larger by orders of magnitude. These results highlight the crucial role of the drumhead states in selecting the pairing symmetry and provide a simple microscopic scenario in which surface-localized chiral p-wave superconductivity can naturally emerge in nodal-line materials such as CaAgP. 

2 Model 

We start from a minimal tight-binding model for a nodal-line semimetal on a cubic lattice. Within the nearest-neighbor approximation, the normal-state Hamiltonian in momentum space is written as 

H = X

> k

c†

> k

h

{− 2( tx cos kx + ty cos ky + tz cos kz ) − M } σ1

+ 2 tz sin kz σ2 + {− μ + tq (2 − cos kx + cos ky )} σ0

i

ck,

(1) where c† 

> k

= ( c†

> k↑

, c †

> k↓

) consists of two fermionic creation operators associated with a pseudospin degree of freedom, and σ0,1,2 denote the identity and Pauli matrices acting in pseudospin space. The physical electron spin is not included explicitly: in the CaAgP-motivated context considered, since the spin–orbit coupling in CaAgP is negligible[1], the spin sector is treated as a trivial twofold degeneracy and is therefore suppressed throughout. The parameter M is a mass term that controls the band inversion, μ

is the chemical potential, and tx, ty , and tz are nearest-neighbor hopping amplitudes along the x, y, and 

z directions, respectively. The parameter tq introduces a weak momentum-dependent shift of the bands. To describe a slab geometry we impose open boundary conditions along the z direction and keep translational invariance in the in-plane directions. Introducing the in-plane momentum k∥ = ( kx, k y ) and the layer index n = 1 , . . . , N , the normal-state Hamiltonian can be written as 

H0 = X

> k∥

" NX

> n=1

c† 

> k∥,n

h0(k∥) ck∥,n + 

> N−1

X

> n=1

c† 

> k∥,n

Tz ck∥,n +1 + c† 

> k∥,n +1

T † 

> z

ck∥,n 

#

, (2) 

h0(k∥) = {− 2( tx cos kx + ty cos ky ) − M } σ1 + {− μ + tq (2 − cos kx + cos ky )} σ0, (3) 

Tz =

0 −2tz

0 0



, (4) where c† 

> k∥,n

= ( c†

> k∥,n, ↑

, c †

> k∥,n, ↓

) creates an electron in layer n. The matrix h0(k∥) describes the in-plane normal-state Hamiltonian within each layer, and Tz denotes the interlayer hopping matrix. In the basis 

ck∥,1, c k∥,2, . . . , c k∥,N 

T, (5) the matrix part of H0 is represented as 

H0(k∥) = 



h0 Tz 0 · · · 0

T † 

> z

h0 Tz

...0 T † 

> z

h0

. . . 0... . . . . . . Tz

0 · · · 0 T † 

> z

h0



. (6) For the numerical calculations presented below we set tx = ty = tz ≡ t = 1, tq = 0, and M = −3. Unless otherwise stated, the chemical potential is fixed at μ = 0, so that the Fermi energy is taken as the zero of energy. We consider a slab geometry with N = 20 layers along the z direction. In the range 

−4 < M < 4 the two bands cross, and a nodal loop is formed in the bulk band structure. In particular, for −4 < M < 0 a nodal loop appears around the Γ point, and its radius shrinks as M approaches −4from above. When open boundary conditions are imposed along z, the projection of the nodal loop onto the surface Brillouin zone is accompanied by nearly flat drumhead surface states inside the projected loop. We introduce an attractive interaction projected onto a single pairing channel, assumed to be local in the layer index and separable in momentum space: 

Hint = −V

> N

X

> n=1

X

> k∥,k′∥

ϕ(k∥)ϕ∗(k′∥)c†

> k∥,n

c†−k∥,n c−k′∥,n ck′∥,n , (V > 0) . (7) Under the mean-field decoupling, the pair potential is defined by ∆n(k∥) ≡ V ϕ (k∥) X

> k′∥

ϕ∗(k′∥)

D

c−k′∥,n ck′∥,n 

E

≡ ∆0,n ϕ(k∥), (8) so that the coupling constant V enters the self-consistent determination of the amplitude ∆ 0,n , while the momentum dependence is fixed by the chosen form factor ϕ(k∥). We now introduce superconductivity on top of the normal-state Hamiltonian H0. The BdG Hamilto-nian is written as 

HBdG = H0 + H∆, (9) where 

H∆ = 12

X

> k∥
> N

X

> n=1

X

> σ,σ ′

h

( ˆ∆n(k∥)) σ,σ ′ c† 

> k∥,n,σ

c†−k∥,n,σ ′ + h .c.

i

. (10) Here ϕ(k∥) is a form factor specifying the pairing symmetry (defined below). σ denotes the same pseu-dospin index as in the normal-state Hamiltonian. We factorize the pair potential into a momentum form factor and an internal structure as, ˆ∆n(k∥) = ∆ 0,n ϕ(k∥) Γ . (11) Here Γ specifies the pairing channel in the pseudospin space. In this work we use Γ = iσ 2 for the even-parity dx2−y2 -wave form factor with an antisymmetric internal structure, while Γ is σ0 for the odd-parity chiral p-wave channel. The gap matrix satisfies ˆ∆n(k∥) = − ˆ∆T 

> n

(−k∥); hence an even-parity form factor requires an antisymmetric Γ (Γ = iσ 2), while an odd-parity form factor allows a symmetric Γ (e .g., Γ = σ0). To formulate the BdG problem we introduce the Nambu spinor Ψk∥,n =



ck∥,n, ↑

ck∥,n, ↓

c†−k∥,n, ↑

c†−k∥,n, ↓

 , Ψk∥ = Ψk∥,1, Ψk∥,2, . . . , Ψk∥,N 

T, (12) so that the BdG Hamiltonian can be written as 

HBdG = 12

X

> k∥

Ψ† 

> k∥

HBdG (k∥) Ψ k∥ , (13) 

HBdG (k∥) = 

H0(k∥) ˆ∆( k∥)ˆ∆†(k∥) −H T0 (−k∥)



, (14) here, ˆ∆( k∥) = 



ˆ∆1(k∥) 0 0 · · · 00 ˆ∆2(k∥) 0 ...0 0 ˆ∆3(k∥) . . . 0... . . . . . . 00 · · · 0 0 ˆ∆N (k∥)



. (15) Thus HBdG (k∥) is represented as a block-tridiagonal matrix in the layer space. ∆0,n is a complex gap amplitude on layer n, and ϕ(k∥) is a form factor that encodes the pairing symmetry. In the following we focus on a single pairing channel at a time and choose 

ϕ(k∥) = sin kx + i sin ky (chiral p-wave) , (16) or 

ϕ(k∥) = cos kx − cos ky (dx2−y2 -wave) , (17) depending on the case under consideration. Diagonalizing HBdG (k∥) yields quasiparticle energies Eν (k∥) ≥ 0 and eigenvectors Φν (k∥) = 



u1ν↑(k∥)

u1ν↓(k∥)...

uN ν ↓(k∥)

v1ν↑(k∥)...

vN ν ↓(k∥)



, (18) where unνσ (k∥) and vnνσ (k∥) are, respectively, the electron and hole components on layer n with internal index σ in the quasiparticle state labeled by ν. Restricting the sum over ν to positive-energy branches, the self-consistent gap equation on layer n can be expressed as ∆0,n = V X

> k∥

ϕ∗(k∥) X

> ν> 0

X

> σ,σ ′

Γσσ ′ unνσ (k∥) v∗ 

> nνσ ′

(k∥) tanh 

 Eν (k∥)2T



. (19) The contraction with Γ selects the pairing channel (e.g., antisymmetric vs. symmetric). In this formu-lation the layer dependence enters through the amplitudes ∆ 0,n and the BdG eigenvectors, while the choice of ϕ(k∥) selects the chiral p-wave or dx2−y2 -wave pairing channel. For the calculations below we set T = 0 and V = 0 .5. All numerical computations are performed using a Python-based code, and the self-consistency iterations for Eq. (19) are terminated when the relative change of |∆0,n |/t falls below 10 −5. The Brillouin zone is discretized using a 100 × 100 mesh for ( kx, k y ). The same k∥ mesh is used for all local density of states (LDOS) calculations shown below, including the open boundary conditions (OBC) slab calculation in Fig. 1(a), as well as the OBC slab data in Fig. 3(b) and 3(c). In Fig. 1(a), the dataset labeled “unitary” corresponds to the fully periodic three-dimensional k-space calculation, and only this dataset is obtained using a 200 × 200 mesh. To analyze the spectral properties we compute the layer- and momentum-resolved retarded Green’s function in the superconducting state. We compute the retarded BdG Green’s function as 

GR(k∥, E ) = (E + iη ) ˆ 1 − H BdG (k∥)−1. (20) In the following we use a small positive broadening η in Eq. (20) and set η/t = 0 .05. We define the internal-space Green’s function on layer n as 

GRn (k∥, E ) = 

GRn↑,n ↑(k∥, E ) GRn↑,n ↓(k∥, E )

GRn↓,n ↑(k∥, E ) GRn↓,n ↓(k∥, E )



, (21) where GRnσ,nσ ′ = GRee 

 

> nσ,nσ ′

and GRee is the electron–electron block of the full BdG Green’s function. The layer-, momentum-, and energy-resolved LDOS is then given by 

Dn(k∥, E ) = − 1

π Im 

h

GRn↑,n ↑(k∥, E ) + GRn↓,n ↓(k∥, E )

i

. (22) The layer-resolved LDOS is obtained by summing over in-plane momenta, 

Dn(E) = 1

N∥

X

> k∥

Dn(k∥, E ), (23) where N∥ is the number of k∥ points in the Brillouin zone. For comparison, the normal-state LDOS is evaluated by using the same expression, but with the BdG Hamiltonian replaced by the normal-state Hamiltonian, 

HBdG (k∥) −→ H 0(k∥) (∆ = 0) , (24) so that GRn (k∥, E ) is computed from the normal-state Green’s function. In the band-structure plots of Figs. 1(b) and 1(c), the weight on layer n in a quasiparticle band ν is defined as 

wnν (k∥) = X

> σ



|unνσ (k∥)|2 + |vnνσ (k∥)|2

, (25) and the color map is drawn according to the normalized quantity 

wnν (kx)max ν wnν (kx) ∈ [0 , 1] . (26) 

3 Results 

3.1 Normal-state band structure and drumhead surface states 

First, let us confirm that, in the normal state, the nodal-line model in a slab geometry indeed hosts a bulk nodal loop and the associated drumhead surface states. Throughout this section we set tx = ty =

tz ≡ t = 1 and M = −3, and consider a slab geometry with N = 20 layers, consistent with the model introduced in Sec. 2. The Fermi energy is taken as the zero of energy. To verify that the slab faithfully captures the bulk electronic structure in its interior and simultane-ously hosts surface-localized states, we compare the LDOS of the fully periodic three-dimensional model with the layer-resolved LDOS of an N = 20 slab with OBC in the z direction. As shown in Fig.1(a), the LDOS at the central layer ( n = 10, blue line) closely follows that of the fully periodic k-space model (thin black line), indicating that the central region is bulk-like to a good approximation. In contrast, the LDOS at the surface layer ( n = 1, red line) exhibits a pronounced and sharp peak near E = 0, signaling the presence of surface-localized states. The normal-state band dispersion for the fully periodic system is presented in Fig.1(b), where the energy is plotted as a function of kx along the cut ky = 0. At the Fermi level E = 0, the bands cross near kx ≃ ± 2π/ 3, showing that the nodal loop of the three-dimensional spectrum intersects this momentum cut at these points. This confirms that the chosen parameter set realizes a nodal-line semimetal. We now turn to the slab geometry with OBC in the z direction. The corresponding band dispersion is shown in Fig.1(c), again along the cut ky = 0. In addition to the bulk-like bands, an almost dispersionless band appears at E = 0 in the interval −2π/ 3 ≲ kx ≲ 2π/ 3. This nearly flat band accounts for the zero-energy peak in the surface LDOS in Fig.1(a) and is naturally identified as the drumhead surface band arising from the bulk nodal loop. In the following, we study how superconductivity develops on top of this normal-state band structure and, in particular, how the drumhead surface states influence the stability and spatial profile of different pairing symmetries. (a) (b) (c)                      

> Figure 1: Normal-state properties of the nodal-line model. (a) LDOS in the fully periodic three-dimensional
> k-space model (thin black line), together with the LDOS at the central layer (blue line) and at the surface layer (red line) of a 20-layer slab with open boundary conditions in the zdirection. The close agreement between the black and blue curves confirms that the central layer is bulk-like, whereas the red curve exhibits a pronounced and sharp peak near E= 0 originating from the surface states. (b) Band dispersion E(kx) along ky= 0 for the fully periodic system, showing the crossings near
> kx≃ ± 2π/ 3 associated with the bulk nodal loop. (c) Band dispersion for the slab with open boundary conditions in the zdirection along ky= 0, illustrating the almost flat drumhead surface band at E= 0 in the interval −2π/ 3≲kx≲2π/ 3.

3.2 Superconducting states: chiral p- and d-wave pairing 

We now investigate superconducting states that develop on top of the nodal-line band structure within the Bogoliubov–de Gennes framework introduced in Sec. 2. We focus on a single pairing channel with a factorized gap function ∆ n(k∥) = ∆ 0,n ϕ(k∥) and consider two representative form factors: ϕ(k∥) = sin kx + i sin ky for a chiral p-wave state and ϕ(k∥) = cos kx − cos ky for a dx2−y2 -wave state. For a given pairing channel, the layer-dependent amplitudes ∆ 0,n are obtained by solving the self-consistent gap equation (19) at T = 0 for a fixed attractive interaction V .Figure 2 displays the magnitude |∆0,n | as a function of the layer index n for both pairing channels in a 20-layer slab. In the chiral p-wave case, the order parameter exhibits a pronounced enhancement at the outermost layers and decays rapidly towards the interior of the slab, becoming essentially zero in the central region. The spatial extent of the superconducting region is limited to only two to three layers from each surface, indicating that the pairing is strongly localized near the boundaries where the drumhead states reside. In contrast, the d-wave order parameter remains negligibly small on the scale of Fig. 2 for all layers; its maximal amplitude is more than an order of magnitude smaller than that of the chiral p-wave state. This pronounced difference shows that, for the same interaction strength V ,the chiral p-wave channel is much more effective in developing a finite order parameter than the d-wave channel. Because the d-wave gap amplitude is so strongly suppressed, we do not analyze its quasiparticle spectrum and LDOS in further detail. We next examine the spectral properties of the self-consistent chiral p-wave state. Figure 3(a) shows the quasiparticle band dispersion as a function of kx along the cut ky = 0 for the 20-layer slab. In the normal state [cf. Fig. 1(c)], the drumhead surface band forms an almost flat dispersion at E = 0 in the interval −2π/ 3 ≲ kx ≲ 2π/ 3. In the chiral p-wave state, this flat band is pushed away from zero energy and a superconducting gap opens over most of this momentum range: the spectrum remains gapless only at kx = 0, whereas for kx̸ = 0 inside the projected nodal ring the quasiparticle bands are separated from the Fermi level by a finite gap. The corresponding LDOS on the surface layer in the chiral p-wave state is displayed in Fig. 3(b). Compared with the normal-state surface LDOS in Fig. 1(a), where the drumhead band gives rise to a sharp zero-energy peak, the spectral weight around E = 0 is strongly suppressed and redistributed into two peaks at finite energies. This behavior is more clearly seen in Fig. 3(c), which shows a magnified view of the surface LDOS near E = 0. The zero-energy peak originating from the drumhead surface band is split into two peaks located symmetrically about the Fermi energy, and the energy separation between these peaks provides a direct measure of the superconducting gap induced on the surface states. These results demonstrate that the chiral p-wave order parameter that develops near the surfaces efficiently gaps out the drumhead band, leading to a well-defined superconducting gap in the surface spectra, while leaving gapless excitations only at isolated momenta such as kx = 0. Combined with the strong surface enhancement of |∆0,n | shown in Fig. 2, this confirms that, within the present minimal Figure 2: Layer dependence of the magnitude of the self-consistent pair potentials |∆0,n | in a 20-layer slab for the chiral p-wave and dx2−y2 -wave channels. The chiral p-wave order parameter is strongly enhanced at the outermost layers and decays within only a few layers toward the interior, whereas the d-wave order parameter remains negligibly small on this scale for all layers. 

model, superconductivity originating from the drumhead surface states is strongly biased toward a chiral 

p-wave pairing symmetry. The resulting superconducting state is confined to a few layers near the surfaces, whereas the interior of the slab remains essentially normal. When the chemical potential is shifted away from zero, the magnitude of the order parameter |∆0,n |

gradually decreases. For μ = 0 .2, it already falls below the convergence threshold on all but the outermost surface layer, indicating that the surface-localized superconductivity is strongly suppressed once the Fermi level is moved away from the bottom of the drumhead band. 

4 Summary 

In this work we have investigated surface superconductivity in a nodal-line semimetal by using a minimal tight-binding model and a layer-resolved Bogoliubov–de Gennes approach. In the normal state, we confirmed that the model realizes a nodal loop in the bulk band structure and the associated drumhead surface band in a slab geometry with open boundaries in the z direction. The central layers of a 20-layer slab faithfully reproduce the bulk-like density of states, whereas the surface layer exhibits a pronounced zero-energy peak due to the drumhead surface states. On top of this nodal-line band structure we introduced superconductivity in two pairing channels, a chiral p-wave state and a dx2−y2 -wave state, and determined the layer-dependent gap amplitudes self-consistently. The chiral p-wave order parameter develops predominantly on the outermost layers and decays within only a few layers towards the interior, while remaining essentially zero in the central region. In contrast, the d-wave order parameter is strongly suppressed on all layers and its maximal amplitude is more than an order of magnitude smaller than that of the chiral p-wave state. The quasiparticle dispersion and surface local density of states in the chiral p-wave state show that the drumhead surface band is efficiently gapped out, and the zero-energy peak in the normal-state surface spectrum is split into two coherence peaks that directly reflect the induced superconducting gap. These results demonstrate that superconductivity originating from the drumhead surface states is strongly biased toward a surface-localized chiral p-wave pairing symmetry, while the bulk interior of the slab remains essentially normal. Our findings provide a simple microscopic scenario for surface-dominated chiral superconductivity in nodal-line materials and may offer qualitative guidance for interpreting surface-sensitive experiments on Pd-doped CaAgP. (a) (b) (c)          

> Figure 3: (a) Quasiparticle dispersion E(kx) along ky= 0 in the self-consistent chiral p-wave state for a 20-layer slab. (b) Local density of states on the surface layer in the same state. (c) Magnified view of the surface LDOS near E= 0, showing the splitting of the zero-energy peak originating from the drumhead surface band and the resulting superconducting gap.

5 Acknowledgements 

The numerical computations were carried out at the Cyber-science Center, Tohoku University. 

References 

[1] Yamakage A, Yamakawa Y, Tanaka Y and Okamoto Y 2016 Journal of the Physical Society of Japan 

85 013708 ( Preprint 1510.00202 )[2] Okamoto Y, Saigusa K, Wada T, Yamakawa Y, Yamakage A, Sasagawa T, Katayama N, Takatsu H, Kageyama H and Takenaka K 2020 Physical Review B 102 115101 ( Preprint 2008.06188 )[3] Matsubara N, Nagasaka S, Yano R, Saigusa K, Shinoda Y, Okamoto Y, Takenaka K and Kashiwaya S 2023 Two-Band Model and Point Contact Spectroscopy of Nodal-Line Semimetal CaAg 0.9 Pd 0.1 P

JPS Conference Proceedings vol 38 p 011028 [4] Matsubara N, Yano R, Saigusa K, Takenaka K, Okamoto Y, Tanaka Y and Kashiwaya S 2024 arXiv e-prints (Preprint 2412.08335 )[5] Matsubara N, Yano R, Saigusa K, Takenaka K, Okamoto Y, Tanaka Y and Kashiwaya S 2025 Physical Review B 112 014504 [6] Shapourian H, Wang Y and Ryu S 2018 Physical Review B 97 094508 ( Preprint 1711.02122 )
