Repository: herryeric/daily-paper-reader

# 日报 · 2026-02-21 ~ 2026-03-22

- 生成时间：2026-03-22 07:14:44 UTC
- 当次推荐总数：77
- 精读区：66
- 速读区：11

## 今日简报（AI）
今日深度研读 77 篇前沿文献，重点聚焦高温超导机制的通用路径与费米气体超流态的物理突破。
研究揭示了记忆主导的量子临界性是实现高温超导的普适方案，并展示了通过抑制泡利原理在费米气体中产生超流态的新机制。
建议关注量子临界理论与机器学习在识别非常规超导配对对称性中的跨学科应用。

## 精读区
1. [Zero-point energy of a trapped ultracold Fermi gas at unitarity: squeezing the Heisenberg uncertainty principle and suppressing the Pauli principle to produce a superfluid state](/20260221-20260322/2602.20420v1-zero-point-energy-of-a-trapped-ultracold-fermi-gas-at-unitarity-squeezing-the-heisenberg-uncertainty-principle-and-suppressing-the-pauli-principle-to-produce-a-superfluid-state) （10.0/10）
2.

File: docs/20260221-20260322/2602.23552v1-diode-effect-may-assist-finding-proper-superconductivity-mechanism-in-copper-oxides.txt
Title: Diode Effect May Assist Finding Proper Superconductivity Mechanism in Copper Oxides

URL Source: https://arxiv.org/pdf/2602.23552v1

Published Time: Mon, 02 Mar 2026 01:18:42 GMT

Number of Pages: 5

Markdown Content:
## Diode Effect May Assist Finding Proper Superconductivity Mechanism in Copper Oxides 

Armen Gulian, ∗ Serafim Teknowijoyo, and Vahan Nikoghosyan †

Laboratory of Advanced Quantum Materials and Devices, Institute for Quantum Studies, Chapman University, USA ‡

(Dated: March 2, 2026) We present measurements demonstrating that copper-oxide high-temperature superconductors can exhibit broken time-reversal symmetry in the absence of external magnetic fields. Using 

T l 2Ba 2CaCu 2O8 microbridges, we observe a pronounced superconducting diode effect at 100 K under strictly zero-field conditions. This nonreciprocal response remains unchanged in magnetic fields up to ±100 Oe . Our results are consistent with recent reports of zero-field diode behavior in 

Bi 2Sr 2CaCu 2O8+ δ and together indicate that time-reversal symmetry breaking may be an intrinsic property of the cuprate superconducting state. These findings significantly constrain theoretical models of high-temperature superconductivity that rely on time-reversal-symmetric mechanisms. 

I. INTRODUCTION 

High-temperature superconductivity (HTSC) in cop-per oxides has been known for nearly forty years, yet the mechanism behind this phenomenon remains unre-solved. Since the time of Sir Neville Mott, it has often been said that there are as many theories as there are the-orists. Despite decades of progress, the number of pro-posed or modified theoretical models has not decreased significantly, although experimental results have helped identify several leading candidates. However, their val-

FIG. 1. Superconducting diode effect in presence of external magnetic field: the voltage down-spikes in response to applied sinusoidal current (shown in arb. units, circles). These data were obtained in our laboratory with N b 3Sn bridge at 2 K;the magnetic field is applied perpendicular to the film surface, more details can be found in [1].    

> ∗Corresponding author: gulian@chapman.edu
> †Also at Institute for Physical Research, National Academy of Sciences, Ashtarak, Republic of Armenia.
> ‡http://www.advanced-qmd.squarespace.com

idation is critically dependent on targeted experimental tests. A particularly informative development has emerged recently from research on the superconducting diode ef-fect. This effect, reminiscent of the semiconductor diode, manifests itself as the suppression of one unipolar branch of an alternating current flowing through a superconduct-ing system, as illustrated in Fig. 1. First clearly demonstrated in N b/V /T a superlattices [2] through the observation of nonreciprocal critical cur-rents, the effect has since been reported in a wide range of systems, including artificially structured materials (such as those with conformal holes [3]), Josephson junctions, and microbridges (see the recent review [4]). A characteristic feature of systems exhibiting this ef-fect is the simultaneous breaking of time-reversal sym-metry (TRS) and inversion symmetry (IS). This combi-nation is readily identified within the Ginzburg-Landau framework [5]. Typically, TRS breaking is associated with the presence of a magnetic field, while IS may be ab-sent due to either the crystal structure or environmental factors. In most experimental settings the magnetic field is externally applied, although exceptions exist, such as chiral order parameters in triplet superconductors [6] or magnetic inclusions. Although initial studies focused on conventional su-perconductors, diode-effect research has now extended to the cuprate HTSCs [7]. A particularly notable result is that the diode behavior in Bi 2Sr 2CaCu 2O8+ δ flakes ap-pears in the absence of any externally applied magnetic field, with the effect observed up to 72 K for samples with 

T onset c = 93 .6K, and T zero c = 75 .5K. The appearance of a diode effect under strictly zero-field conditions requires careful interpretation. The authors of Ref.[7] attributed this to TRS breaking caused by internal electronic ef-fects - specifically, loop-current states associated with the pseudogap phase in Varma’s model [8]. In the present paper we extend the investigation of Ref.[7] to lithographically patterned microbridges fabricated from the related cuprate superconductor 

T l 2Ba 2CaCu 2O8, with measurements performed at 100 K. Section 2 describes the physical properties of the 

> arXiv:2602.23552v1 [cond-mat.supr-con] 26 Feb 2026

2films and bridges. We show that this simple microbridge structure exhibits a diode effect at 100 K under strictly zero magnetic field. Furthermore, measurements carried out under fields of ±100 Oe show no deviation from the zero-field behavior. Since our results are consistent with those reported in Ref.[7] and more recently in Ref.[9], they are likely to be further corroborated, and signifi-cantly constrain theoretical models of HTSC in cuprates that do not involve TRS breaking. Section 3 discusses the classes of theories compatible or incompatible with these observations. Section 4 summarizes the implica-tions of our findings and outlines possible directions for future work. Section 5 describes the methods employed.  

> II. EXPERIMENTAL DETAILS

The films of T l 2Ba 2CaCu 2O8 were deposited as de-scribed in [10] on LaAlO 3 substrates using Ba − Ca −

Cu − O precursors. Bridges were defined by wet pho-tolithography using iron chloride as an etchant. The resistive and magnetic properties of the films were measured with a PPMS DynaCool (Quantum Design). Bridge transport measurements used a Keithley 6221 cur-rent source and a Keithley 2182A nanovoltmeter for low-voltage measurements, and a Keithley DMM 2000 for higher-voltage acquisitions. All instruments were con-nected externally to the DynaCool cryostat. In DC mode, the I+ branch was swept from zero to its max-imum value; the polarity of the current leads was then reversed to obtain the corresponding I− branch.  

> III. RESULTS

Our principal finding - the appearance of a diode ef-fect at 100 K - is presented in Fig. 2. This tempera-ture was chosen for two reasons: 1) to stay closer to Tc

for keeping the critical current relatively low – at higher currents the transition to normal state could have irre-versibly damaged the precious bridge; 2) at this temper-ature, as follows from Fig. 3, we have full resistive transi-tion in zero fields. The microbridge was fabricated from a T l 2Ba 2CaCu 2O8 film with Tc ≈ 101 K (Fig. 3(a)). The resistive transition of the bridge is shown in Fig. 3(b). The film thickness was approximately 1 μm , and the bridge dimensions were 20 μm in width and 2 mm in length. A defining aspect of these measurements is that they were performed under strictly zero external mag-netic field, H = 0. Measurements under H = +100 Oe 

and H = −100 Oe showed no observable difference from the zero-field case (Fig. 4). These results therefore indi-cate that copper-oxide superconductors can exhibit TRS breaking through internal mechanisms intrinsic to the su-perconducting state.             

> FIG. 2. Appearance of the diode effect in T l 2Ba 2CaCu 2O8
> superconducting bridge ( T= 100 Kand H= 0) at the in-crease of the bias current. The amplitude of sinusoidal AC current is 30 mA in panel (a) (shown by circles, arb. units) and 35 mA in panel (b); the frequency is 0 .2Hz in both cases.
> IV. DISCUSSION

The central experimental observation of this work is the emergence of a pronounced superconducting diode effect in T l 2Ba 2CaCu 2O8 microbridges at T = 100 K

under strictly zero applied magnetic field (Figs. 2 and 4). The nonreciprocal response remains unchanged within experimental resolution under applied fields of ±100 Oe ,exceeding the nominal Hc1of the material. Similar zero-field diode behavior has recently been re-ported in Bi 2Sr 2CaCu 2O8+ δ flakes [7, 9]. The present results demonstrate that this phenomenon is not limited to a single bismuth-cuprate family but also appears in a structurally related thallium-based compound. Given the chemical and electronic similarities between Bi − and 

T l −based cuprates, the consistency between these inde-pendent observations strengthens the case that the effect reflects an intrinsic property of the superconducting state rather than a material-specific artifact. 3   

> FIG. 3. Superconducting transition in T l 2Ba 2CaCu 2O8film recorded by AC susceptibility (panel (a); measurement fre-quency 400Hz, AC amplitude 5 Oe ), and in lithographically processed bridge via resistivity (panel (b); measurement cur-rent 1 μA ).
> A. Symmetry considerations

Nonreciprocal superconducting transport generally re-quires the simultaneous breaking of TRS and IS [5]. In many experimental realizations of the superconducting diode effect, TRS breaking is introduced by an external magnetic field [1–4]. In contrast, the present measure-ments were conducted under strictly zero applied field. If the observed diode response is intrinsic, it implies that TRS breaking may arise internally in the super-conducting state. Such a possibility has been discussed in the context of loop-current models of the pseudogap phase [8, 11] and in scenarios involving chiral or com-plex order parameters [12–14]. At the same time, we note that inversion symmetry in our microbridge geome-try may be broken extrinsically by structural asymmetry at the film–substrate interface or by lithographic pro-cessing. In that case, intrinsic TRS breaking combined with extrinsic IS breaking would suffice to generate non-reciprocal response without invoking inversion symmetry breaking in the bulk crystal.                

> FIG. 4. Nonreciprocal superconducting transition in
> T l 2Ba 2CaCu 2O8bridge is almost similar for H= 0 and
> H=±100 Oe (panel (a)). At the same time, as follows from panel (b), 100 Oe exceeds the value of Hc1of this material.
> B. Constraints on theoretical descriptions

Rather than conclusively ruling out specific mi-croscopic mechanisms, the present results provide asymmetry-based constraint. Superconducting states that strictly preserve TRS in equilibrium would require addi-tional mechanisms to explain zero-field nonreciprocity. Preformed-pair and phase-fluctuation approaches [15– 17], RVB-based models [18–20], and many density-wave descriptions of the pseudogap [21–26] do not, in their simplest formulations, require spontaneous TRS breaking in the superconducting state. If the diode effect observed here is intrinsic and reproducible across cuprate families, these frameworks may require extension to incorporate TRS-breaking components or nonequilibrium effects. Conversely, models allowing spontaneous TRS break-ing, including loop-current states [8, 11], or chiral super-conducting order parameters [12–14], are naturally com-patible with the symmetry requirements of the diode ef-fect. However, further experimental discrimination be-4      

> FIG. 5. Demonstration of possible nonequilibrium effects in the resistive state of the bridge. The top datasets show ab-solute values of voltage measured at linear current sweep to 16 mA and 27 mA with the relatively slow rate 1 mA/s (the lines are guide for eyes). These curves (and many others mea-sured) coincide at intersecting current values. As soon as the current exceeds 25 mA, irreversibility appears. At the sinu-soidal bias current, the level of voltage is significantly lower (the bottom data points) because of much higher scanning speed (indicated on labels), and the irreversibility comes in at noticeably higher current amplitudes.

tween these possibilities remains necessary.  

> C. Nonequilibrium aspects

An additional observation is that the diode effect ap-pears above a finite current threshold (Fig. 5). This raises the possibility that nonequilibrium super-conducting dynamics may enhance or reveal symmetry-breaking tendencies not prominent in the equilibrium state. Most microscopic theories of cuprate supercon-ductivity address equilibrium properties. If finite cur-rent density plays a role in stabilizing or amplifying TRS-breaking components, the observed diode behavior may reflect a current-driven phenomenon rather than a purely equilibrium order parameter symmetry. Further systematic studies, including current and tem-perature dependence, thickness scaling, and complemen-tary probes of TRS breaking, will be necessary to clar-ify this distinction. The present measurements, together with recent reports in Bi-based cuprates [7, 9], suggest that zero-field superconducting diode behavior may be a more general feature of high-temperature superconduc-tors than previously recognized. While the data do not uniquely identify a microscopic mechanism, they impose a robust symmetry constraint: any comprehensive theory of cuprate superconductiv-ity must accommodate the possibility of time-reversal symmetry breaking, whether intrinsic to the equilibrium state or emerging under finite current. Continued experimental investigation across different cuprate families and measurement geometries will be es-sential for determining the origin and universality of this phenomenon.  

> V. SUMMARY

The above considerations lead to the following conclu-sion: a viable theoretical model of HTSC in cuprates may need to incorporate TRS breaking. This significantly narrows the set of compatible theoretical proposals, al-though substantial uncertainty remains. Further con-straints may arise from examining additional signatures predicted by specific theories – for example, structural modifications detectable through X-ray or neutron reflec-tions. It is also possible that nonequilibrium electronic effects play a role in TRS breaking, as can be deduced from Fig.5. As follows from this figure, the diode effect emerges at sufficiently high current densities. We should also refer to Fig. 2, which shows that the same bridge with the diode effect at the applied current amplitude 35 mA displays bipolar symmetry and markedly lower re-sistance at the current amplitude smaller by 30%. Con-tinued studies of the diode effect in HTSCs may there-fore yield further insight into the underlying mechanism of superconductivity. 

> ACKNOWLEDGMENTS

This research was supported in part by the ONR Grant No. N00014-24-1-2595. We are grateful to the Physics Art Frontiers for the provided technical assistance.                     

> [1] S. Chahid, S. Teknowijoyo, I. Mowgood, and N. Gulian, High-frequency diode effect in superconducting Nb3Sn microbridges, Phys. Rev. B 107 , 054506 (2023) [2] F. Ando, Y. Miyasaka, T. Li, J. Ishizuka, T. Arakawa, Y. Shiota, T. Moriyama, Y. Yanase, and T. Ono, Ob-servation of superconducting diode effect, Nature 584 ,373-376 (2020) [3] Y.-Y. Lyu, J. Jiang, Y.-L. Wang, Z.-L. Xiao, S. Dong, Q.-H. Chen, M. V. Miloˇ sevi´ c, H. Wang, R. Divan, J. E. Pearson, P. Wu, F. M. Peeters, and W.-K. Kwok, Super-conducting diode effect via conformal-mapped nanoholes,
> Nat. Commun. 12, 2703 (2021) [4] G. Ma, A. E. Zhan, and Y. Lin, Superconduct-ing Diode Effects: Mechanisms, Materials and Ap-

5

plications, Adv. Phys. Res. 4, 2400180 (2025). DOI: https://doi.org/10.1002/apxr.202400180 [5] A. Daido, Y. Ikeda, and Y. Yanase, Intrinsic supercon-ducting diode effect, Phys. Rev. Lett. 128 , 037001 (2022) [6] M. S. Anwar, T. Nakamura, R. Ishiguro, S. Arif, J. Robinson, S. Yonezawa, M. Sigrist, and Y. Maeno, Spon-taneous superconducting diode effect in non-magnetic 

N b/Ru/Sr 2RuO 4 topological junctions, Phys. Rev. B 

104 , L060502 (2021) [7] S. Qi, J. Ge, C. Ji, Y. Ai, G. Ma, Z. Wang, Z. Cui, Y. Liu, Z. Wang, and J. Wang, High-temperature field-free superconducting diode effect in high-T c cuprates, Nat. Commun. 16 , 531 (2025) [8] C. M. Varma, Theory of the pseudogap state of the cuprates, Phys. Rev. B 73, 155113 (2006) [9] H. Wang, Y. Zhu, Z. Bai, Z. Lyu, J. Yang, L. Zhao, X. J. Zhou, Q.-K. Xue, and D. Zhang, Quantum supercon-ducting diode effect with perfect efficiency above liquid-nitrogen temperature, Nat. Phys. 22 , 47-53 (2026). [10] W. L. Holstein, L. A. Parisi, C. Wilker, and R. B. Flip-pen, T l 2Ba 2CaCu 2O8 films with very low microwave sur-face resistance up to 95 K, Appl. Phys. Lett. 60 , 2014 (1992) [11] P. Bourges, D. Bounoua, and Y. Sidis, Loop currents in cuprates, C. R. Physique 22 , 7-34 (2021) [12] M. Sigrist and K. Ueda, Phenomenological theory of un-conventional superconductivity, Rev. Mod. Phys. 63 , 239-311 (1991) [13] R. B. Laughlin, Magnetic induction of dx2−y2 +id xy order parameter in high-T c superconductors, Phys. Rev. Lett. 

80 , 5188-5191 (1998) [14] M. Sigrist, Time-reversal symmetry breaking states in high-temperature superconductors, Progr. Theor. Phys. 

90 , 899-929 (1998) [15] V. J. Emery and S. A. Kivelson, Importance of phase fluc-tuations in superconductors with small superfluid den-sity, Nature 374 , 434-437 (1995) [16] Y. J. Uemura, G. M. Luke, B. J. Sternlieb, J. H. Brewer, J. F. Carolan, W. N. Hardy, R. Kadono, J. R. Kempton, R. F. Kiefl, S. R. Kreitzman, P. Mulhern, T. M. Riseman, D. L. Williams, B. X. Yang, and S. Uchida, Universal correlations between Tc and ns/m* in high-Tc cuprate superconductors (and related systems), Phys. Rev. Lett. 

62 , 2317-2320 (1989) [17] V. B. Geshkenbein, A. I. Larkin, and A. Barone, Vortices with half magnetic flux quantum in “heavy-fermion” su-perconductors, Phys. Rev. B 36 , 235-238 (1987) [18] P. W. Anderson, The Resonating Valence Bond State in La 2CuO 4 and Superconductivity, Science 235 , 1196-1198 (1987) [19] P. A. Lee, N. Nagaosa, and X.-G. Wen, Doping a Mott in-sulator: Physics of high-temperature superconductivity, 

Rev. Mod. Phys. 78, 17-85 (2006) [20] X.-G. Wen and P. A. Lee, Theory of Underdoped Cuprates, Phys. Rev. Lett. 76 , 503-506 (1996) [21] R. Comin and A. Damascelli, Resonant X-Ray Scattering Studies of Charge Order in Cuprates, Annu. Rev. Con-dens. Matter Phys. 7, 369-405 (2016) [22] V. J. Emery and S. A. Kivelson, Frustrated electronic phase separation and high-temperature superconductors, 

Physica C 209 , 597-621 (1993) [23] S. A. Kivelson, I. P. Bindloss, E. Fradkin, V. Oganesyan, J. M. Tranquada, A. Kapitulnik, and C. Howald, How to detect fluctuating stripes in the high-temperature super-conductors, Rev. Mod. Phys. 75 , 1201-1241 (2003) [24] H. Meier, D. F. Agterberg, and A. P. Kampf, Cascades of phase transitions in the vicinity of a quantum critical point, Phys. Rev. B 89 , 195115 (2014) [25] K. B. Efetov, H. Meier, and C. P´ epin, Pseudogap state near a quantum critical point, Nat. Phys. 9, 442-446 (2013) [26] P. A. Lee, Amperean Pairing and the Pseudogap Phase of Cuprate Superconductors, Phys. Rev. X 4, 031017 (2014)

File: docs/20260221-20260322/2602.23989v1-triplon-mediated-pairing-and-the-superconducting-gap-structure-in-bilayer-nickelates.txt
Title: Triplon-mediated pairing and the superconducting gap structure in bilayer nickelates

URL Source: https://arxiv.org/pdf/2602.23989v1

Published Time: Mon, 02 Mar 2026 01:52:29 GMT

Number of Pages: 6

Markdown Content:
## Triplon-mediated pairing and the superconducting gap structure in bilayer nickelates 

Huimei Liu 1, 2 and Giniyat Khaliullin 3

> 1

National Laboratory of Solid State Microstructures and School of Physics, Nanjing University, Nanjing 210093, China 

> 2

Collaborative Innovation Center of Advanced Microstructures, Nanjing University, Nanjing 210093, China 

> 3

Max Planck Institute for Solid State Research, Heisenbergstrasse 1, D-70569 Stuttgart, Germany 

(Dated: March 2, 2026) We investigate the superconducting gap structure in bilayer nickelates within a model where conduction bands of dx2−y2 symmetry coexist with localized d3z2−r2 spins. Strong interlayer cou-pling drives the local moments into a singlet ground state, whose virtual singlet–triplet excitations (“triplons”) mediate the pairing interaction between conduction electrons. This yields interband 

s± pairing, with opposite signs of the order parameter on the bonding β and antibonding α bands. Our theory naturally explains two key experimental features: a larger gap on the α band despite its smaller density of states, and pronounced gap anisotropy arising from momentum-dependent nonlocal Kondo coupling. These results support triplon-mediated pairing as the microscopic origin of superconductivity in bilayer nickelates. 

The recent discovery of superconductivity in bilayer nickelates under high pressure and epitaxial strain has opened a new frontier in the study of unconventional high-Tc superconductors [1–6]. Different from cuprates, where superconductivity emerges from a single half-filled 

dx2−y2 orbital, bilayer nickelates involve a mixed-valence Ni 2.5+ state with active dx2−y2 and d3z2−r2 orbitals, fun-damentally altering the nature of low-energy correlations and pairing. The interplay of orbital physics, strong in-terlayer coupling, electron correlations, and lattice effects creates a complex theoretical landscape, and the nature of pairing mechanisms in nickelates remains under active debate (see, e.g., [7–21] and references therein). Recent experiments have reported the superconduct-ing gaps in bilayer nickelate thin films [22–24] and bulk La 3Ni 2O7−δ under pressure [25, 26]. The two distinct superconducting gaps have been resolved [22, 25]. These gaps can be associated with the bonding and antibond-ing bands intrinsic to a bilayer structure. It is partic-ularly striking that the band with the smaller density of states at the Fermi level hosts the larger supercon-ducting gap, and both gaps display a pronounced an-gular anisotropy [22]. These observations impose strong constraints on the theoretical models and pairing mech-anisms. In this Letter, we present a theory that accounts for these experimental observations. Building on the ear-lier proposal that interlayer singlet-triplet excitations (“triplons”) of the localized d3z2−r2 electrons can medi-ate the pairing interaction [20], we develop a microscopic model which quantifies the superconducting gap struc-ture in bilayer nickelates. We formulate a tight-binding description of the bilayer-split bands and derive the ef-fective interactions between localized spins and itinerant electrons arising from intraionic Hund’s coupling and in-tersite Kondo exchange. The resulting BCS Hamilto-nian exhibits a distinctive spin and band-flavor structure, leading naturally to interband s± pairing with opposite signs and different amplitudes of the order parameter on the bonding and antibonding bands. The calculated gap values are anisotropic in momentum space, due to the Kondo exchange contribution to the pairing interaction. Our results are fully consistent with the observed gap hierarchy and angular dependence, providing strong sup-port for triplon-mediated pairing in this new family of unconventional superconductors. 

The model: spin-dimers, triplons, and conduction bands .—In bilayer nickelates, the nominal valence of Ni is close to Ni 2.5+ , corresponding to an average d7.5 configu-ration. Consequently, the eg manifold contains about 1.5 electrons per Ni. The tetragonal crystal field lifts the eg

degeneracy, splitting the levels into a lower d3z2−r2 orbital and a higher dx2−y2 orbital. With sufficiently large orbital splitting of the order of 1 eV, as realized, e.g., in the 

ab -plane compressed superconducting thin films [19, 27], one electron per Ni predominantly occupies the d3z2−r2

orbital, giving rise to a localized spin- 12 moment. The remaining ∼ 0.5 electron contributes to itinerant carriers forming wide conduction bands of dx2−y2 symmetry. Large overlap of the d3z2−r2 orbitals on the c axis bonds results in a strong interlayer spin interaction 

Hc = Jc(S1 · S2) with Jc = 4 t2 

> c

/U , where tc ∼ 0.6 eV and U ∼ 5 eV are the hopping integral and intraionic Coulomb repulsion, respectively. This stabilizes an in-terlayer singlet ground state separated by a finite gap of Jc ∼ 0.3 eV from the triplet level, as shown in Fig. 1 (a). Singlet-to-triplet spin excitations—dubbed ”triplons”—are nearly local objects because the ab -plane hopping of d3z2−r2 orbitals tab ∼ tc/4 and the corre-sponding exchange coupling Jab ∼ (tab /t c)2Jc are very small. In essence, the local spins S = 1 /2 hosted by 

d3z2−r2 orbitals form a bilayer antiferromagnet in its sin-glet phase, and the spin excitations are described by hard-core vector bosons T with weakly dispersive energy relation ωq ≃ Jc + Jab (cos qx + cos qy ) ∼ Jc [20]. Next we address the conduction bands in a bilayer structure. While direct overlap of the planar dx2−y2 or-bitals on the c axis bonds is negligible, there are a num-

> arXiv:2602.23989v1 [cond-mat.str-el] 27 Feb 2026

2singlet (a) triplet 

# J c T†

S1

S2

(b) 

x2 -y23z2 -r2

> െ

txz txz +txz + െtxz 

(d) (c) 

x2-y2singlet triplet 

# t xz t zx z1

z2

z1

z2  

> αβ
> bonding b

EaEb 

> αβ

z1

z2

> 3

z2 -r2~ 2tcantibond. a x2-y2 

> initial state final state

FIG. 1. (a) On the c axis bond connecting two layers 1 and 2, the localized d3z2−r2 spins S1 and S2 interact via antifer-romagnetic coupling Jc = 4 t2 

> c

/U and form a spin-dimer with singlet ground state. Singlet-to-triplet excitation (dashed ar-row) with energy Jc is described by a boson creation oper-ator T †. (b) In-plane hopping geometry between itinerant 

dx2−y2 and local d3z2−r2 orbitals. The opposite signs of ±txz 

along the x and y bonds generates ηk = cos kx −cos ky struc-ture in momentum space. (c) In the virtual hopping process 

d3z2−r2 → dx2−y2 , the ⟨z1; z2⟩ dimer is left with a single d3z2−r2

electron in the intermediate state, forming bonding b and an-tibonding a molecular orbitals with energies Eb and Ea below the Fermi level. Owing to the different excitation energies in the bonding b → β and antibonding a → α hopping channels, the initially degenerate β and α bands obtain different self-energy corrections and will thus split. (d) Illustration of the Kondo exchange process where virtual tzx hoppings generate on-site singlet-to-triplet transition (triplon T † 

> 1

with Sz = 1 is created in the case shown). 

ber of indirect interlayer hopping paths via other orbital states. A natural channel in the present case is the indi-rect hopping txz via d3z2−r2 states as we consider now. Using shorthand notations z and x for the localized 

d3z2−r2 and itinerant dx2−y2 orbitals, respectively, the in-terorbital txz hopping Hamiltonian is written as 

Hxz = X

> i,δ

(±)δ txz (x†

> 1,i

z1,i +δ + x†

> 2,i

z2,i +δ + H.c. ), (1) where the ± sign reflects the opposite phases of the dx2−y2

orbital along the δ = x and δ = y bond directions as shown in Fig. 1 (b), and the index 1 , 2 labels two layers. We introduce bonding β and antibonding α conduction bands β/α = 1√2 (x1 ± x2), and similarly, the interlayer 

d3z2−r2 molecular orbitals b/a = 1√2 (z1 ± z2). In this Γ X M Γ 0 π-π

Γ X M Γ

0123

α β

Γ XM

θθ

0 π-π

0

π

αβ

(a) (b) 

0.4 0.35 

230.4 0.35 

4

FIG. 2. (a) Antibonding α (blue) and bonding β (red) band dispersions along Γ(0 , 0)—X( π, 0)—M( π, π ) path, and (b) the corresponding Fermi surfaces in the Brillouin zone. The model parameters are t1 = 0 .45, t2 = −0.24, t3 = 0 .06, 

ϵα = 0 .4, and ϵβ = 0 .1 (in units of eV). The chemical po-tential μ = −0.65 eV is chosen to obtain the band fillings (per Ni ion) nα = 0 .14 and nβ = 0 .31 (as reported in ARPES study [24]). 

basis, Eq. (1) reads in momentum space as 

Hxz =2 txz 

X

> k

ηk (β†

> k

bk + α†

> k

ak + H.c. ), (2) where ηk = cos kx − cos ky . This Hamiltonian describes hybridization between localized z and band x states in the even and odd parity channels (with respect to the bilayer mirror symmetry). The key point is that the ex-citation energies in these two channels greatly differ, due to large interlayer splitting between bonding b and anti-bonding a molecular orbitals of the order of 2 tc ∼ 1.2 eV, as illustrated in Fig. 1 (c). While removing an electron from a singly-occupied a orbital costs energy Ea, the ex-citation energy in the bonding channel b → β is much larger, Eb ∼ Ea +2 tc. This results in different self-energy corrections δξ k to the α and β band dispersions: 

δξ αk = ϵαη2 

> k

with ϵα = 4 t2

> xz

 1

Ea

− 1

Ea + U

,δξ βk = ϵβ η2 

> k

with ϵβ = 4 t2

> xz

 1

Eb

− 1

Eb + U

. (3) Here, Ea/b + U is the energy required to add an electron to a singly-occupied d3z2−r2 level; as U ∼ 5 eV is large, this process is less important and not shown in Fig. 1. The Hamiltonian for conduction bands becomes 

Hc = X

> k

(ξαk α†

> k

αk + ξβk β†

> k

βk), (4) with the dispersion relations 

ξα/β, k = −4( t1γ1k + t2γ2k + t3γ3k) + ϵα/β η2 

> k

− μ . (5) Here t1,2,3 are the in-plane tight-binding hopping param-eters up to the third neighbors, γ1k = 12 (cos kx + cos ky ), 

γ2k = cos kx cos ky , γ3k = 12 (cos 2 kx + cos 2 ky ), and μ is 3the chemical potential. As argued above, ϵα > ϵ β , thus the initial degeneracy of two bands is lifted. In principle, one may also consider the other virtual processes, such as the 4 s-orbital admixtures that would contribute to ξk with the same η2 

> k

factor, longer-range interlayer hoppings, etc. Here we use Eq. (5) considering 

ϵα/β as free parameters. The representative α and β

band dispersions and corresponding Fermi surfaces are shown in Fig. 2, which are consistent with the density functional theory calculations [7] and ARPES data in bilayer nickelate thin films [24, 28]. Up to now, we described the basic ingredients of the model: triplons T with energy ωq ∼ Jc, and conduction bands αk and βk with dispersions (5). Next, we discuss interactions between these degrees of freedom. 

Interactions between the local and itinerant electron spins .—We consider the following spin exchange mech-anisms. (i) The intraionic Hund’s coupling between local S and itinerant s spins. In a bilayer system, it reads as: 

HH = −2JH

X

> i

(S · s)1 + ( S · s)2



> i

. (6) We express local spins via triplon T operators [29, 30]: 

S1,2 = ± 12

T + T † − i

2

T † × T , (7) where upper/lower sign refers to the first/second layer. In singlet phase where the triplons are gapped and hence their density is small, we may keep only T -linear terms in Eq. (6). It follows that triplons couple to the odd-parity combination of band spins ( s1 − s2) = ( sαβ + sβα ): 

HH = −JH

X

> kk ′

(T q + T †−q ) · (sk′k 

> αβ

+ sk′k 

> βα

). (8) The interband spin density sk′k 

> αβ

= 12 α† 

> k′s′

σs′sβks, where 

σ are the Pauli matrices and q = k′ − k.(ii) The antiferromagnetic Kondo coupling generated by virtual hoppings between local and conduction elec-trons [31]. As illustrated in Fig. 1(d), a triplon is cre-ated by the tzx hopping processes; this is accompanied by spin-orbital flip α†↓β↑ in the band sector, as required by spin-and-parity symmetry. We obtain 

HK = X

> kk ′

ηkηk′ (Ja

> K

T q + Jb

> K

T †−q )sk′k 

> αβ

+ H.c. , (9) where 

Ja 

> K

= 4 t2

> xz

 1

Ea

+ 1

Ea + U

,Jb 

> K

= 4 t2

> xz

 1

Eb

+ 1

Eb + U

. (10) Two different exchange constants with Ja 

> K

> J b 

> K

appear due to bonding-antibonding splitting of the d3z2−r2 levels in the intermediate state, i.e., for the same reason as in the density channel above, cf. Eq. (3). The total interaction HK + HH between singlet-triplet excitations T and itinerant spins reads then as follows: 

Hint = −JH

X

> kk ′

(f a 

> kk ′

T q + f b 

> kk ′

T †−q )sk′k 

> αβ

+ H.c. , (11) where f a 

> kk ′

= (1 − κaηkηk′ ) and f b 

> kk ′

= (1 − κbηkηk′ ). The parameters κa = Ja

> K

/J H and κb = Jb

> K

/J H quantify strength of the intersite Kondo exchange relative to in-traionic Hund’s coupling. The κ-terms bring about non-local character of the interactions; as shown below, they are instrumental in explanation of the superconducting gap structure observed in bilayer nickelates. Few comments are in order here. We assume that the ferromagnetic Hund’s coupling is strong enough to pre-vent Kondo instability and related heavy fermion physics. On the other hand, we assume that Hund’s splitting 2 JH

in nickelates is well below the eg electron bandwidth of 

W ∼ 3 − 4 eV, i.e., it is not strong enough to form S = 1 local spins and stabilize their magnetic ordering by virtue of double exchange mechanism. Under these assump-tions, we will treat Hint of Eq. (11) perturbatively. Finally, different from the spin-fermion models widely used in the context of superconductivity in correlated electron systems, spin fluctuations in Hamiltonian (11) are represented by weakly dispersive singlet-triplet exci-tations T . Unlike (over)damped paramagnons in stan-dard spin-fluctuation theories, triplons are quasi-local modes with high energies Jc ∼ 0.3 eV, thanks to strong interlayer overlap of the d3z2−r2 orbitals. Experimentally, triplons are detectable by inelastic neutron and resonant x-ray scattering, with the largest intensity at qz = π.

Cooper pairing and the gap structure .—The exchange of triplet excitations with energy ∼ Jc generates an effec-tive interaction between itinerant electrons [20]. Treating Eq. (11) in a second-order perturbation theory, we obtain the interband pairing interaction: 

HBCS = X

> kk ′

Vkk ′ (α†

> k↑

α†−k↓β−k′↓βk′↑ + H.c. ), (12) with the momentum dependent matrix element 

Vkk ′ = V f a 

> kk ′

f b 

> kk ′

= V (1 − κaηkηk′ )(1 − κbηkηk′ ). (13) The coupling constant V = 3 J2H/2Jc. One may notice here that JH and Jc formally correspond to the electron-phonon coupling strength and phonon energy, respec-tively, in the phonon-mediated pairing theory. BCS mean-field treatment of the interaction (12) leads to the following equations for the pairing gaps ∆ αk and ∆βk on the α and β Fermi-surfaces: ∆αk = − X

> k′

Vkk ′

∆βk′

2εβk′

tanh εβk′

2T ,

∆βk = − X

> k′

Vkk ′

∆αk′

2εαk′

tanh εαk′

2T . (14) 422 3 412

(b) 

1.5 2.5 

## nc 

30.4 0.45 0.5 0.55 0.35 

(a) 

4

FIG. 3. (a) Ratio Nβ /N α of the DOS at the Fermi level for α

and β bands of Fig. 2 as a function of electron density (per Ni) 

nc = nα + nβ . (b) Ratio of superconducting gap amplitudes ∆α/∆β as a function of Nβ /N α, following from Eq. (18) at 

λ = 0 .6 and 0 .3. Dashed line pNβ /N α shows λ → 0 limit. 

The quasiparticle energies εαk = pξ2 

> αk

+ ∆ 2 

> αk

and εβk =q

ξ2 

> βk

+ ∆ 2 

> βk

with ξα/β from Eq. (5). The two gap equa-tions are coupled, reflecting the interband pairing nature of the interactions in Eq. (12). The leading solution of Eq. (14) corresponds to a so-called interband s±-wave state, in which the gaps on the α and β Fermi surfaces have opposite signs, e.g., sgn(∆ α) = −sgn(∆ β ). In the following, we omit the signs of the gaps and focus on only their magnitudes: ∆α/β = |∆α/β |. By s-wave symmetry, the κ-linear terms in Vkk ′ drop out under momentum summation in Eq. (14), and the gap equations at T = 0 read as ∆αk = V X

> p

(1 + κ2η2

> k

η2

> p

) ∆βp

2εβp

,

∆βk = V X

> p

(1 + κ2η2

> k

η2

> p

) ∆αp

2εαp

, (15) where κ2 = κaκb = Ja

> K

Jb

> K

/J 2H.Approximating the momentum summations in Eq. (15) by integrals around the Fermi level (with upper energy cutoff Ω ∼ Jc), we find P

> p

(∆ p/2εp) ≈ N ∆ ln 2Ω ∆ and 

P 

> p

η2

> p

(∆ p/2εp) ≈ eN ∆ ln 2Ω ∆ , where N is the density of states (DOS) at the Fermi level, while eN denotes the DOS weighted by η2

> k

. This results in the following mo-mentum dependence of the pairing gaps: ∆αk = ∆ α



1 + eNβ

Nβ

κ2η2

> k



,

∆βk = ∆ β



1 + eNα

Nα

κ2η2

> k



, (16) where ∆α = V N β ∆β ln 2Ω ∆β

and ∆β = V N α∆α ln 2Ω ∆α

(17) nc 

0.4 0.45 0.5 0.55 0.35 

0

θ

0 π/2 π/4 

0.2 

(b) 

## nc 

10.4 0.45 0.5 0.55 0.35 

(a) 

2

0

θ

0 π/2 

# αβ

π/4 

0.4 0.6 1.0 0.2 0.8 

FIG. 4. (a) eN /N ratio (i.e. density of states eN weighted by 

η2 

> k

factor relative to N ) as a function of electron density nc

per Ni ion. (b) Superconducting gap values (relative to ∆ α

at θ = 0) at the α and β Fermi surfaces as a function of angle 

θ [which is defined in Fig. 2(b)], calculated from Eqs. (16) and (18) with nc = 0 .45, κ = 0 .75, and λ = 0 .5. 

are the coupled equations for ∆ α and ∆ β along the di-agonal θ = π/ 4 direction, where ηk = cos kx −cos ky = 0. The ratio of gap magnitudes between the two Fermi surface sheets is estimated from Eq. (17) as ∆α

∆β

=

 Nβ

Nα

 12  ln(2Ω /∆β )ln(2Ω /∆α)

 12

≃

 Nβ

Nα

 12−λ

, (18) where λ = V pNαNβ = pλαλβ . This approximation is valid if λ ln ∆α 

> ∆β

< 2, which is well satisfied for small 

λ values assumed in this study. From Eq. (17), it also follows that ∆ ≈ 2Ω exp( −1/λ ), where ∆ = p∆α∆β .The ratio Nβ /N α depends on the band structure pa-rameters, and also on the electron density nc as shown in Fig. 3 (a). The evolution of Nβ /N α strongly impacts the gap hierarchy, leading to large changes in ∆ α/∆β ratio, see Fig. 3(b). Interestingly, the larger gap emerges on the α-sheet despite its smaller DOS at the Fermi level. This counterintuitive observation originates from the in-terband nature of the triplon-mediated pairing. According to Eq. (16), anisotropy of the supercon-ducting gap ∆ αk on the α band depends on the ratio 

eNβ /N β of the “weighted” to “bare” density of states on the β-sheet, and vice versa. The eN /N values depend on the band filling, see Fig. 4(a). We recall that the gap anisotropy is due to nonlocal Kondo coupling, repre-sented by the κ terms in the pairing potential Vkk ′ (13). Figure 4(b) represents the superconducting gap struc-ture, calculated using the bands and Fermi surfaces of Fig. 2. While quantitative details depend on the param-eters used, its basic features such as the gap hierarchy of ∆ α > ∆β and large angular anisotropy are the robust properties of the model. Experimentally, the recent STM measurements on La 2PrNi 2O7 thin films [22] have resolved two distinct su-perconducting gaps, with the larger gap being assigned 5to the α band. In both Fermi surfaces, the gaps show minimum at θ = π/ 4. Similar two-gap structure has been reported also in the bulk samples of La 3Ni 2O7−δ

under high-pressure [25]. Our theoretical findings above are fully consistent with these observations. In summary, we have developed a microscopic theory addressing the superconducting gap structure in bilayer nickelates, based on the model in which itinerant dx2−y2

electrons interact with localized d3z2−r2 spins forming interlayer singlet dimers. Including orbital hybridiza-tion effects, we derived the effective band dispersions and Fermi surfaces consistent with ARPES data. We further derive the interactions between conduction electrons and local spins, including Kondo exchange processes. The singlet-triplet excitations of the spin-dimer back-ground mediate the interband Cooper pairing of the s±-wave symmetry, with opposite signs of the order param-eter on the α and β Fermi-surfaces. The pairing gaps acquire a sizable momentum anisotropy, originating from the nonlocal character of the Kondo exchange. Most of the results are presented as analytical expressions, which facilitate their comparison with experimental data. Our theory captures two key experimental observa-tions [22]. First, the α band hosts a larger supercon-ducting gap than the β band, despite its smaller density of states. This hierarchy follows naturally from the inter-band nature of triplon-mediated pairing, where the gap amplitude on one Fermi surface sheet is controlled by the density of states on the other. Second, both gaps exhibit pronounced angular anisotropy with a minimum along the kx = ky direction, as predicted by our theory. These findings strongly support the triplon-mediated pairing mechanism, helping to resolve the ongoing debate on su-perconductivity in bilayer nickelates. We thank J. Chaloupka, M. Hepting, and B. Keimer for useful discussions. H. L. is supported by the Na-tional Natural Science Foundation of China under the Grant No. 12574066 and by the Fundamental Re-search Funds for the Central Universities under the Grant No. KG202501. G. Kh. acknowledges support from the European Research Council under Advanced Grant No. 101141844 (SpecTera). 

[1] H. Sun, M. Huo, X. Hu, J. Li, Z. Liu, Y. Han, L. Tang, Z. Mao, P. Yang, B. Wang, J. Cheng, D.-X. Yao, G.-M. Zhang, and M. Wang, Signatures of superconductivity near 80 K in a nickelate under high pressure, Nature 

621 , 493 (2023). [2] G. Wang, N. N. Wang, X. L. Shen, J. Hou, L. Ma, L. F. Shi, Z. A. Ren, Y. D. Gu, H. M. Ma, P. T.Yang, Z. Y. Liu, H. Z. Guo, J. P. Sun, G. M. Zhang, S. Calder, J.-Q. Yan, B. S. Wang, Y. Uwatoko, and J.-G. Cheng, Pressure-induced superconductivity in polycrys-talline La 3Ni 2O7−δ , Phys. Rev. X 14 , 011040 (2024). [3] E. K. Ko, Y. Yu, Y. Liu, L. Bhatt, J. Li, V. Thampy, C.-T. Kuo, B. Y. Wang, Y. Lee, K. Lee, J.-S. Lee, B. H. Goodge, D. A. Muller, and H. Y. Hwang, Signa-tures of ambient pressure superconductivity in thin film La 3Ni 2O7, Nature 638 , 935 (2025). [4] G. Zhou, W. Lv, H. Wang, Z. Nie, Y. Chen, Y. Li, H. Huang, W.-Q. Chen, Y.-J. Sun, Q.-K. Xue, and Z. Chen, Ambient-pressure superconductivity onset above 40 K in (La,Pr) 3Ni 2O7 films, Nature 640 , 641 (2025). [5] Y. Liu, E. K. Ko, Y. Tarn, L. Bhatt, B. H. Goodge, D. A. Muller, S. Raghu, Y. Yu, and H. Y. Hwang, Super-conductivity and normal-state transport in compressively strained La 2PrNi 2O7 thin films, arXiv:2501.08022. [6] P. Puphal, T. Sch¨ afer, B. Keimer, and M. Hepting, Su-perconductivity in infinite-layer and Ruddlesden–Popper nickelates, Nat. Rev. Phys. 8, 70 (2025) [7] Z. Luo, X. Hu, M. Wang, W. W´ u, and D.-X. Yao, Bilayer two-orbital model of La 3Ni 2O7 under pressure, Phys. Rev. Lett. 131 , 126001 (2023). [8] Q.-G. Yang, D. Wang, and Q.-H. Wang, Possible s±-wave superconductivity in La 3Ni 2O7, Phys. Rev. B 108 ,L140505 (2023). [9] Y.-F. Yang, G.-M. Zhang, and F.-C. Zhang, Interlayer valence bonds and two-component theory for high-Tc su-perconductivity of La 3Ni 2O7 under pressure, Phys. Rev. B 108 , L201108 (2023). [10] Q. Qin and Y.-F. Yang, High-Tc superconductivity by mobilizing local spin singlets and possible route to higher 

Tc in pressurized La 3Ni 2O7, Phys. Rev. B 108 , L140504 (2023). [11] Y.-B. Liu, J.-W. Mei, F. Ye, W.-Q. Chen, and F. Yang, 

s±-wave pairing and the destructive role of apical-oxygen deficiencies in La 3Ni 2O7 under pressure, Phys. Rev. Lett. 

131 , 236002 (2023). [12] H. Oh and Y.-H. Zhang, Type-II t − J model and shared superexchange coupling from Hund’s rule in supercon-ducting La 3Ni 2O7, Phys. Rev. B 108 , 174511 (2023). [13] Z. Liao, L. Chen, G. Duan, Y. Wang, C. Liu, R. Yu, and Q. Si, Electron correlations and superconductivity in La 3Ni 2O7 under pressure tuning, Phys. Rev. B 108 ,214522 (2023). [14] F. Lechermann, J. Gondolf, S. B´ otzel, and I. M. Eremin, Electronic correlations and superconducting instability in La 3Ni 2O7 under high pressure, Phys. Rev. B 108 ,L201121 (2023). [15] X.-Z. Qu, D.-W. Qu, X.-W. Yi, W. Li, G. Su, Hund’s rule, interorbital hybridization, and high-Tc supercon-ductivity in the bilayer nickelate, arXiv:2311.12769. [16] H. Sakakibara, N. Kitamine, M. Ochi, and K. Kuroki, Possible high-Tc superconductivity in La 3Ni 2O7 under high pressure through manifestation of a nearly half-filled bilayer Hubbard model, Phys. Rev. Lett. 132 , 106002 (2024). [17] J. Chen, F. Yang, and W. Li, Orbital-selective supercon-ductivity in the pressurized bilayer nickelate La 3Ni 2O7:An infinite projected entangled-pair state study, Phys. Rev. B 110 , L041111 (2024). [18] C. Lu, Z. Pan, F. Yang, and C. Wu, Interplay of two 

Eg orbitals in superconducting La 3Ni 2O7 under pressure, Phys. Rev. B 110 , 094509 (2024). [19] X.-W. Yi, W. Li, J.-Y. You, B. Gu, and G. Su, Uni-fying strain- and pressure-driven superconductivity in La 3Ni 2O7: Suppressed charge and spin density waves and enhanced interlayer coupling, Phys. Rev. B 112 , L140504 6

(2025). [20] G. Khaliullin and J. Chaloupka, Orbital order and super-conductivity in bilayer nickelate compounds, Phys. Rev. B 113 , L041115 (2026). [21] J. Wang, Y.-F. Yang, Fermi liquid and isotropic su-perconductivity of Hund scenario for bilayer nickelates, arXiv:2507.19301. [22] S. Fan, M. Ou, M. Scholten, Q. Li, Z. Shang, Y. Wang, J. Xu, H. Yang, I. M. Eremin, and H.-H. Wen, Supercon-ducting gap structure and bosonic mode in La 2PrNi 2O7

thin films at ambient pressure, arXiv:2506.01788. [23] J. Shen, G. Zhou, Y. Miao, P. Li, Z. Ou, Y. Chen, Z. Wang, R. Luan, H. Sun, Z. Feng, X. Yong, Y. Li, L. Xu, W. Lv, Z. Nie, H. Wang, H. Huang, Y.-J. Sun, Q.-K. Xue, J. He, Z. Chen, Nodeless superconducting gap and electron-boson coupling in (La,Pr,Sm) 3Ni 2O7 films, arXiv:2502.17831. [24] W. Sun, Z. Jiang, B. Hao, S. Yan, H. Zhang, M. Wang, Y. Yang, H. Sun, Z. Liu, D. Ji, Z. Gu, J. Zhou, D. Shen, D. Feng, and Y. Nie, Observation of superconductivity-induced leading-edge gap in Sr-doped La 3Ni 2O7 thin films, arXiv:2507.07409. [25] J. Guo, Y. Chen, Y. Wang, H. Sun, D. Hu, M. Wang, X. Huang, and T. Cui, Revealing superconducting gap in La 3Ni 2O7−δ by Andreev reflection spectroscopy under high pressure, arXiv:2509.12601. [26] Z.-Y. Cao, D. Peng, S. Choi, F. Lan, L. Yu, E. Zhang, Z. Xing, Y. Liu, F. Zhang, T. Luo, L. Chen, V. T. A. Hong, S.-Y. Paek, H. Jang, J. Xie, H. Liu, H. Lou, Z. Zeng, Y. Ding, J. Zhao, C. Liu, T. Park, Q. Zeng, and H.-K. Mao, Direct observation of d-wave superconducting gap symmetry in pressurized La 3Ni 2O7−δ single crystals, arXiv:2509.12606. [27] H. C. R. B. Bhatta, X. Zhang, Y. Zhong, and C. Jia, Structural and electronic evolution of bilayer nickelates under biaxial strain, arXiv:2502.01624. [28] B. Y. Wang, Y. Zhong, S. Abadi, Y. Liu, Y. Yu, X. Zhang, Y.-M. Wu, R. Wang, J. Li, Y. Tarn, E. K. Ko, V. Thampy, M. Hashimoto, D. Lu, Y. S. Lee, T. P. Devereaux, C. Jia, H. Y. Hwang, and Z.-X. Shen, Electronic structure of compressively strained thin film La 3PrNi 2O7, arXiv:2504.16372. [29] S. Sachdev and R. N. Bhatt, Bond-operator representa-tion of quantum spins: Mean-field theory of frustrated quantum Heisenberg antiferromagnets, Phys. Rev. B 41 ,9323 (1990). [30] T. Sommer, M. Vojta, and K. W. Becker, Magnetic prop-erties and spin waves of bilayer magnets in a uniform field, Eur. Phys. J. B 23 , 329 (2001). [31] P. Coleman, Introduction to Many-Body Physics (Cam-bridge University Press, Cambridge, 2015), Chap. 16.
