Repository: herryeric/daily-paper-reader

# 日报 · 2026-02-21 ~ 2026-03-22

- 生成时间：2026-03-22 07:14:44 UTC
- 当次推荐总数：77
- 精读区：66
- 速读区：11

## 今日简报（AI）
今日深度研读 77 篇前沿文献，重点聚焦高温超导机制的通用路径与费米气体超流态的物理突破。
研究揭示了记忆主导的量子临界性是实现高温超导的普适方案，并展示了通过抑制泡利原理在费米气体中产生超流态的新机制。
建议关注量子临界理论与机器学习在识别非常规超导配对对称性中的跨学科应用。

## 精读区
1. [Zero-point energy of a trapped ultracold Fermi gas at unitarity: squeezing the Heisenberg uncertainty principle and suppressing the Pauli principle to produce a superfluid state](/20260221-20260322/2602.20420v1-zero-point-energy-of-a-trapped-ultracold-fermi-gas-at-unitarity-squeezing-the-heisenberg-uncertainty-principle-and-suppressing-the-pauli-principle-to-produce-a-superfluid-state) （10.0/10）
2.

File: docs/20260221-20260322/2603.00670v1-emergent-quantum-phenomena-via-phase-coherence-engineering-in-infinite-layer-nickelate-superconductors.txt (part 1 of 2)
Title: Microsoft Word - Nanopattern -  Manuscript - 无行号arXiv.docx

URL Source: https://arxiv.org/pdf/2603.00670v1

Published Time: Tue, 03 Mar 2026 01:50:01 GMT

Number of Pages: 46

Markdown Content:
> 1

Emergent quantum phenomena via phase-coherence engineering in infinite-layer nickelate superconductors 

Haoran Ji 1# , Zheyuan Xie 1# , Xiaofang Fu 2# , Zihan Cui 3,4 , Minghui Xu 2 , Guang-Ming Zhang 5,6 , Yi-feng Yang 7,8,9 , Haiwen Liu 10,11,12 , Yi Liu 3,4* , Liang Qiao 2* & Jian Wang 1,13,14*  

> 1

International Center for Quantum Materials, School of Physics, Peking University, Beijing 100871, China 2 School of Physics, University of Electronic Science and Technology of China, Chengdu 610054, China 3 School of Physics and Beijing Key Laboratory of Opto-electronic Functional Materials & Micro-nano Devices, Renmin University of China, Beijing 100872, China 4 Key Laboratory of Quantum State Construction and Manipulation (Ministry of Education), Renmin University of China, Beijing 100872, China 5 State Key Laboratory of Quantum Functional Materials, School of Physical Science and Technology, ShanghaiTech University, Shanghai 201210 China 6 Department of Physics, Tsinghua University, Beijing 100084, China 7 Beijing National Laboratory for Condensed Matter Physics and Institute of Physics Chinese Academy of Sciences, Beijing 100190, China 8 University of Chinese Academy of Sciences, Beijing 100049, China 9 Songshan Lake Materials Laboratory, Dongguan, Guangdong 523808, China 10 Center for Advanced Quantum Studies, Department of Physics, Beijing Normal University, Beijing 100875, China 11 Key Laboratory of Multiscale Spin Physics, Ministry of Education, Beijing 100875, China 12 Interdisciplinary Center for Theoretical Physics and Information Sciences, Fudan University, Shanghai 200433, China 13 Collaborative Innovation Center of Quantum Matter, Beijing 100871, China 14 Hefei National Laboratory, Hefei 230088, China  

> #

These authors contribute equally. Correspondence to: jianwangphysics@pku.edu.cn (J.W.), liang.qiao@uestc.edu.cn (L.Q.), yiliu@ruc.edu.cn (Y.L.), 2

Dimensionality of a physical system, conventionally an invariant geometric characteristic, fundamentally governs the universality class of phase transitions and the landscape of emergent collective phenomena. In low-dimensional or layered high-temperature superconductors, the macroscopic phase coherence of superconducting orders is typically confined in two dimensions, underscoring the critical role of phase fluctuations in determining the overall phase diagrams. Here, we strategically enhance the phase fluctuations by fabricating periodically arranged nano-holes in the infinite-layer nickelate superconducting films, effectively constructing Josephson junction arrays. In the nano-patterned films, the weakening of macroscopic phase coherence drives a two-stage superconducting transition towards an anomalous metallic ground state with saturated resistance. The emergence of charge-2e quantum oscillations manifests the coherence across the array, while an anomalous zero-field magnetoresistance peak signifies the extreme quantum phase fluctuations persisting to ultralow temperatures. Remarkably, with quantum fluctuations enhanced synergistically by nano-patterning and magnetic fields, an anomalous reversal of superconducting anisotropy is observed in Nd-nickelates, where in-plane critical fields fall below out-of-plane values ( Bc 

> ∥

൏ Bc⟂). The evolution of anisotropy may unmask an internal exchange-Zeeman field coupled to the collective electronic states. Our results unveil how superconductivity evolves in response to phase fluctuations, establishing nano -patterning as a powerful paradigm to uncover hidden intertwined orders in strongly correlated systems. 

Superconductivity arises from two fundamental processes: the formation of Cooper pairs and the establishment of phase coherence among them. In conventional three-dimensional (3D) superconductors described by the Bardeen-Cooper-Schrieffer (BCS) theory, the long-range phase coherence is established simultaneously with Cooper pairing, as the phase-stiffness is comparably strong. However, in superconducting systems with reduced dimensionality or low carrier density, the phase stiffness is significantly reduced, and the superconducting transition is essentially dominated by phase fluctuations 1,2 . For instance, in two-dimensional (2D) systems, the phase coherent superconducting state is characterized by the Berezinskii-Kosterlitz-Thouless (BKT) transition 3,4 , which corresponds to the binding of vortex and antivortex, the phase singularities of superconducting order parameter. Originating from the quantum phase fluctuations approaching zero-temperature limit, the anomalous metallic state emerges as an unexpected ground state in 2D superconducting system 5-9 . The emergence of the anomalous metallic state violates the expectation derived from the 3

Heisenberg uncertainty principle in 2D systems for Cooper pairs, where the ground states should be either a superconducting state with macroscopic phase coherence or an insulating state without coherence 10 .In layered unconventional high-transition-temperature (high-Tc) superconducting systems, such as cuprate superconductors, the superconducting phase fluctuations play a crucial role in governing the unconventional superconductivity as well as the global phase diagram with diverse strongly correlated phases 2 . The relatively small phase stiffness, stemming from the low carrier density, determines the superconducting phase boundary in the underdoped region 2,11 . The weakly coupled CuO 2 planes and the Cu-

dx2 -y2 derived Fermi surface account for the two-dimensionality of the cuprates, suggesting the importance of reduced dimensionality in high-Tc superconductivity 12 .As structural and electronic analogues to the cuprate superconductor, the recently discovered nickelate family of unconventional high-Tc superconductors 13-19 , especially the infinite-layer nickelate R1-xSr xNiO 2 (R = La, Pr, Nd) thin films 18,20-23 , offer a promising platform to unravel the shared fundamental mechanisms of unconventional high-Tc superconductivity. This naturally leads to the question: what is the role of phase fluctuations in the nickelate superconductors? The infinite-layer structure corresponds to n = ∞ member of the layered family 24 Rn+1 (NiO 2 ) n O2 , where the blocking layers mediating the coupling between adjacent units are minimized to active R3+ cations (Fig. 1a). Notably, the Fermi surface of R1-xSr xNiO 2 films consists of a quasi-2D Ni-dx2 -y2hole pocket and a 3D electron pocket 25,26 . The composite dimensionality of crystal and electronic structures blurs the superconducting dimensionality of the R1-xSr xNiO 2 films, triggering intensive debates ranging from isotropic 27,28 , quasi-2D anisotropic 29 critical fields, and even 2D to 3D crossover 30-32 . Therefore, the nickelate superconductors should provide a distinctive framework, which serves to elucidate the intricate interplay between unconventional superconductivity and various forms of emergent collective fluctuations. With these motivations, we fabricate the Josephson junction array (JJA)-patterned infinite-layer nickelate superconductor Nd 0.8 Sr 0.2 NiO 2 thin films and investigate the electrical transport properties. By introducing periodically arranged nano-holes to artificially construct the JJA, we provide a systematic characterization on the evolution of unconventional superconductivity under progressively enhanced phase fluctuations. 4

How the superconductivity evolves and manifests in response to phase fluctuation modulations in the nano-patterned Nd 0.8 Sr 0.2 NiO 2 films provides critical insights into the role of phase coherence in stabilizing the global superconducting states, which would advance the understanding and application of the unconventional superconductivity. 

Fig. 1 | Dimensionality of superconductivity in unpatterned Nd 0.8 Sr 0.2 NiO 2 film. a ,Crystal structure of the infinite-layer nickelate Nd 0.8 Sr 0.2 NiO 2 . b, Temperature-dependent sheet resistance RS (T) at zero magnetic field from 2 K to 20 K. Inset: schematic of standard four-electrode transport measurement configuration. c, RS (T)curves under out-of-plane ( B⊥ ab plane, denoted as ⊥ in the upper panel) and in-plane (B

∥ ab plane, denoted as 

∥ in the lower panel) magnetic fields. d, Temperature-dependent upper critical fields Bc(T) for out-of-plane and in-plane directions. Red solid lines are the 2D G-L fits of the Bc(T) near Tc. Blue solid line represents the WHH fit. e,Polar angular dependent upper critical fields Bc(θ) at T = 4 K (upper panel) and T = 8 K (lower panel). Blue and purple solid lines represent the fits with 2D Tinkham model and 3D G-L model, respectively. Vertical dashed lines mark the in-plane ( B

∥ ab ) and out-of-plane ( B⊥ab) directions. To start with, the standard four-electrode method is used to characterize the electric transport properties of a 15-nm-thick unpatterned Nd 0.8 Sr 0.2 NiO 2 thin film. Figure 1 b

displays the temperature-dependent sheet resistance RS (T), which shows asuperconducting transition beginning at Tconset = 13.44 K, and a zero-resistance state below Tczero = 7.77 K. To evaluate the superconducting dimensionality of 5

Nd 0.8 Sr 0.2 NiO 2 films, the resistive characteristics are investigated with magnetic fields applied along different polar angle θ, where θ corresponds to the angle between the magnetic field and the ab -plane of Nd 0.8 Sr 0.2 NiO 2 film (inset of Fig. 1 b). Figure 1 c

displays the RS (T) curves measured under different out-of-plane ( θ = 90 ⁰) and in-plane (θ = 0 ⁰) magnetic fields, showing discernible signatures of anisotropy. The temperature-dependent in-plane upper critical fields Bc 

> ∥

ሺTሻ and out-of-plane upper critical fields 

Bc⟂ ሺTሻ are shown in Fig. 1 d, which are defined as the magnetic fields required to reach 50% of the normal state sheet resistance RN. Near Tc, the temperature-dependences of both Bc⟂ and Bc 

> ∥

are well described by the phenomenological Ginzburg-Landau (G-L) formula 33 for 2D superconductors based on the orbital pair-breaking effect under 2D confinement (Fig. 1 d). The Werthamer-Helfand-Hohenberg (WHH) theory 34 can fit 

Bc⟂ ሺTሻ over a broad temperature range, which yields a Maki parameter α ≡

√2Borbital ോ BPauli = 1.08 (assuming negligible spin-orbital interaction, with Borbital and BPauli denoting the orbital limit and Pauli paramagnetic limit, respectively), and thereby implies the comparable contribution from paramagnetic effect and orbital effect (Fig. 1 d). Figure 1 e represents the polar angular dependent upper critical fields Bc(θ). At T = 8 K, a relatively high temperature near Tc, Bc(θ) increases monotonically from |θ| = 90 ⁰

(B⊥ab ) to θ = 0 ⁰ (B

∥ab ), as shown in the bottom of Fig. 1 e. Among the entire θ range, 

Bc(θ) manifests a cusp-like peak centered at θ = 0 ⁰, which could be described by the 2D Tinkham model 35 but deviates from the 3D G-L model. This fit ascribes the anisotropy 

of Bc(θ) to the orbital effect with dominant 2D nature, consistent with the thin-film geometry. However, when the temperature decreases to 4 K, Bc(θ) exhibits slight non-monotonicity from |θ| = 90 ⁰ (B⊥ab ) to θ = 0 ⁰ (B

∥ab ) with minima at |θ| ~ 42 ⁰ (top in Fig. 1 e). While the 2D Tinkham model captures the overall anisotropic Bc(θ), the anisotropy ratio γ = Bc

> ∥

/Bc⟂ is merely ~124% at 4 K (~157% at 8 K), substantially smaller than those in conventional 2D superconductors. For comparison, γ value of La 0.8 Sr 0.2 NiO 2 thin film is ~524% at 4 K (Extended Data Fig. 4). Therefore, from the perspective of the critical field anisotropy, the La 0.8 Sr 0.2 NiO 2 films can be considered as quasi-2D superconductors aligned with their geometric two-dimensionality, whereas the Nd 0.8 Sr 0.2 NiO 2 films are characterized by a complex superconducting dimensionality. Intuitively, the predominant 2D nature of La-based films arises from the larger interlayer spacing between the adjacent NiO 2 layers separated by La 3+ (ionic radius 𝑟 La 3+ ~117.2 pm, c-axis lattice constant ~ 3.44 Å) than Nd 3+ (𝑟 Nd 3+ ~112.3 pm, c6

~ 3.36 Å) 31,36-38 . Differing from both cuprates and other nickelate superconductors, the Nd 0.8 Sr 0.2 NiO 2 films may imply the involvement of both orbital effect and possible spin-configuration-dependent paramagnetic effect, which have different dimensional characteristics but comparable energy scales. In order to enhance the phase fluctuations and investigate the associated phase transitions in a controllable manner, we employed the nano-pattern engineering of Josephson-junction array (JJA). Generally, JJA could be constructed by patterning superconducting films with periodic holes 39,40 or embedding superconducting islands on normal metal 41-43 . By tuning parameters such as the etching time 40 , geometric scales (e.g., size and spacing of the superconducting islands) 41 , or gate voltage 42-44 , one can effectively modulate the phase ordering of the global superconducting state. Here, we nano-patterned the Nd 0.8 Sr 0.2 NiO 2 thin films with periodic holes array by reactive ion etching (RIE) through a transferred anodized aluminum oxide (AAO) membrane mask (Fig. 2 a). The holes, ~70 nm in diameter ( d), are arranged in a triangular distribution with a center-to-center spacing ( D) of ∼125 nm (Fig. 3 a) . In this configuration, the un-etched regions surrounded by three nanoholes act as superconducting islands, and their connections serve as the Josephson links, thereby forming an effective JJA system 40 .Figure 2 b shows a typical RS (T) curve of the nano-patterned Nd 0.8 Sr 0.2 NiO 2 film with 10 seconds (10s)-etching time, which exhibits a two-stage superconducting transition spanning over a wide temperature regime. The two-stage transitions have been widely studied as a characteristic phenomenon in 2D superconducting JJA system 41 , where the first stage is ascribed to the establishment of local superconductivity within individual islands (around T1 ), and the second stage to the inter-island phase coherence across the links (around T2 , also as schematically illustrated in Fig. 3 a). The characteristic temperatures for the local superconductivity T1 , and inter-island phase coherence T2 are identified by the maxima in the second derivative (-d 2RS /d T2) of the RS (T) curves 44 . As the etching time increases from 5s to 15s, the RS (T) curves exhibit a tendency where the inter-island phase coherence is progressively suppressed toward lower temperatures, showcasing the nano-patterning-dependent enhancement of phase fluctuations (Supplementary Information Fig. S1). 7

Fig. 2 | Reversal of superconducting anisotropy in 10s-etched nano-patterned Nd 0.8 Sr 0.2 NiO 2 film. a , Schematic (left) and scanning electron microscope (SEM) image (right) of the nano-patterned nickelate film on a substrate with a residual piece of AAO mask on top. b, RS (T) curve and second derivative (-d 2Rs /d T2 ) curve of the two-stage transition, marking the onset transition at Tconset , establishment of local superconductivity around T1 , and inter-island phase coherence around T2 . c, Bc⟂ ሺTሻ,

Bc 

> ∥

ሺTሻ, and the corresponding 2D G-L fits (red solid lines) and WHH fit (blue solid line). d, Bc(θ) at T = 2 K (top), 4 K (middle) and T = 6 K (bottom). Purple and blue solid lines represent the fits with 3D G-L model and 2D Tinkham model, respectively. Orange solid lines correspond to the fits using a combination of 2D and 3D models. Red dotted line highlights the superconducting anisotropy reversal where Bc 

> ∥

< Bc⟂.

e-h, RS (T) curves under different in-plane (dotted line) and out-of-plane (solid line) magnetic fields of 1 T ( e), 4 T ( f), 6 T ( g), and 9 T ( h). The blue curves represent the temperature-dependent resistance anisotropy ratio γR, which correspond to the ratio between the two RS (T) curves under orthogonal magnetic fields, γR(|B|, T) = RS (B⟂ =

|B| , T)/ RS ( B 

> ∥

= |B| , T). Blue dashed line marks γR =1, below which the superconductivity is more fragile to in-plane magnetic fields ( Bc 

> ∥

< Bc⟂, highlighted by the red background). Then, the evolution of superconducting anisotropy upon the enhanced fluctuations is systematically investigated. In the 10s-etched nano-patterned Nd 0.8 Sr 0.2 NiO 2 film, the 

Bc⟂ ሺTሻ and Bc 

> ∥

ሺTሻ curves converge, and even cross below ~ 4 K (Fig. 2 c), signifying 8

the unconventional superconducting anisotropy. The Bc⟂ ሺTሻ and Bc 

> ∥

ሺTሻ curves near 

Tc could be fitted by the 2D G-L formula (Fig. 2 c), and the Bc(θ) curves at 6 K are captured by 2D Tinkham model (bottom of Fig. 2 d), collectively indicating the orbital effect with dominant 2D character close to Tc. The Maki parameter α increases monotonically with increasing etching time, tilting the competition between the orbital and paramagnetic pair-breaking effects, with the latter one becoming increasingly dominant (Fig. 2 c, α with different etching times can be found in Extended Data Fig. 1). Remarkably, Bc(θ) curves at 2 K and 4 K exhibit dramatic non-monotonicity from 

|θ| = 90 ⁰ (B⊥ab) to θ = 0 ⁰ (B

∥ab ) (top and middle of Fig. 2 d). This non-monotonicity manifests a striking reversal of superconducting anisotropy that is characterized by Bc

> ∥

< Bc⟂ , completely opposite to Bc⟂ < Bc 

> ∥

typically expected for superconductivity under 2D geometric confinement. While the conventional 2D model reproduces the 

Bc(θ) cusp around θ = 0 ⁰, it exhibits substantial deviations with Bc(θ) over a wide θ

range. Instead, a combined formula incorporating the independent 2D and 3D anisotropies provides a better description for the overall Bc(θ) characteristics (Fig. 2 d). We therefore ascribe the non-monotonicity of Bc(θ) to an underlying 3D superconducting anisotropy featuring Bc 

> ∥

< Bc⟂, which should be genetically related to paramagnetic pair-breaking effect considering the large Maki parameter α. This subtle 3D anisotropy, hidden in the unpatterned pristine Nd 0.8 Sr 0.2 NiO 2 films, is unveiled when the nano-pattern modulation weakens the dominant 2D anisotropy. In contrast, the Bc(θ) curves of the nano-patterned La 0.8 Sr 0.2 NiO 2 films increase monotonically from |θ| = 90 ⁰ to θ = 0 ⁰, and remain well-described by the 2D Tinkham model with anisotropy ratio γ comparable to that of the unpatterned films (Extended Data Fig. 4). The absence of anisotropy reversal in the nano-patterned La-based films demonstrates that this phenomenon is not simply an extrinsic artifact due to nano-pattern engineering (such as geometric deformation or vortex pinning by the holes), but is fundamentally associated with the intrinsic unconventional superconductivity in Nd-based nickelates. To directly track the reversal of superconducting anisotropy, the RS (T) curves under selected in-plane and out-of-plane magnetic fields, and the ratios between them are plotted (Fig. 2 e to h), with the ratios being defined as resistance anisotropy ratio γR =

RS ( B⟂ = |B| , T)/ RS ( B 

> ∥

= |B| , T). At relatively high temperatures where the superconductivity is developing locally in the islands (around T1 ), the γR is slightly larger than 1, qualitatively consistent with 2D superconducting anisotropy. At relatively low temperatures where the inter-island phase fluctuations become dominant (below 

T2 ), the γR is reduced even below 1 in the intermediate magnetic field strength regime 9

(e.g., 4 T and 6 T), indicating the emergence of reversed anisotropy. These crossings between RS (B⟂= |B|, T) and RS (B 

> ∥

= |B|, T) curves directly demonstrate the crossover of dimensionality, where the superconducting state becomes more fragile to the in-plane field rather than out-of-plane field, revealing the unconventional dimensionality of superconductivity. 

Fig. 3 | Phase coherence in 5s-etched nano-patterned Nd 0.8 Sr 0.2 NiO 2 film. a ,Schematic illustrations, RS (T) curve and second derivative (-d 2RS /d T2 ) curve of the two-stage superconducting transition after nano-patterning, marking the onset transition at 

Tconset , establishment of local superconductivity around T1 , and inter-island phase coherence around T2 . Yellow triangles illustrate the superconducting islands in JJA. Around Tconset , electrons (marked as e) form Cooper pairs in the islands. Around T1 , the superconducting phase between the Cooper pairs becomes coherent within the individual islands (represented by arrows), but incoherent among the adjacent islands (different orientations of arrows). Around T2 , inter-island phase coherence is mediated by Josephson coupling through the links (blue dashed line). b, Magnetoresistance RS (B)above 2 K, showing h/2 e quantum oscillations. c, Quantum oscillations of magnetoconductance after the subtraction of backgrounds and the normalization by quantum conductance, -ΔG/GQ, derived from b. d, Temperature-dependent phase coherence lengths LΦ derived from oscillation amplitudes, as marked in c. Black dashed 10 

line corresponds to 72 nm, the center-to-center distance between adjacent superconducting islands, as illustrated in a. e, Arrhenius plot of RS (T) down to 50 mK. Black arrow indicates the characteristic temperature for the anomalous metallic state around 1.4 K. f, Upper panel shows one representative RS (B) curve at 0.2 K, highlighting the emergent zero-field magnetoresistance peak below 0.7 K. Lower panel shows the quantum oscillations of magnetoconductance from 4 K to 65 mK, after subtracting the backgrounds. g, RS (T) at B = 0 T overlaid with 1/ LΦ2 , where LΦ is determined by the oscillation amplitudes from f. The error bars account for the propagated errors introduced during the subtraction of the magnetoconductance background and the magnetoconductance peak around 0 T. Vertical dashed lines in b,

c, and f mark the oscillations with a period of ΔB ~ 0.148 T. Reflecting the periodicity of the holes array, the magnetoresistance of a 5s-etched nano-patterned Nd 0.8 Sr 0.2 NiO 2 films shows quantum oscillations with a period of ΔB ~ 0.148 T (Figs. 3 b, c ). This period corresponds to one superconducting flux quantum Φ0 = h/2 e

= SꞏΔ B threading an area of one unit cell of the nano-pattern S = 1.40×10 4 nm 2 , where 

e is the electron charge and h is the Planck’s constant. Figure 3 c presents the background-subtracted magnetoconductance ( ΔG) that are further normalized by quantum conductance GQ = 4eమ 

> h

, highlighting the fine structures of quantum oscillations. The charge-2 e oscillations allow the determination of phase coherence length LΦ by 

Gosc ൌ GQ ቀ2LΦπd ቁ1.5 exp ቀ- πd

> 2LΦ

ቁ with Gosc denoting the amplitudes of the oscillations 39 .The derived LΦ monotonically decreases with either increasing temperature or winding multiple flux quanta (Fig. 3 d). The discernible magnetoconductance oscillations yield 

LΦ values consistently exceeding 72 nm (black dashed line in Fig. 3 d), which corresponds to the center-to-center distance between adjacent superconducting islands (illustrated in Fig. 3 a), directly linking the emergence of quantum oscillations with the inter-island phase coherence of superconductivity. In a 2D superconducting system, while the zero-resistance state arises from the macroscopic phase coherence, the loss of quasi-long-range coherence may give rise to the anomalous metallic state, a novel ground state featuring a finite saturating resistance. The dissipation of the anomalous metallic state towards the zero-temperature limit has been previously attributed to the quantum tunneling of vortices (time-domain fluctuations of phase) 40 . To investigate the ground-state characteristics, Figure 3 e

displays the Arrhenius plots (lg RS versus 1/ T) of the 5s-etched Nd 0.8 Sr 0.2 NiO 2 film 11 

measured down to 50 mK. With decreasing temperature, the resistance drops rapidly and turns into a saturating plateau below TAM ~ 1.4 K, unveiling the emergence of the anomalous metallic state (here, the characteristic temperature for the anomalous metallic state TAM is defined as the crossing point of the extrapolation of resistance drop and saturation). The h/2 e quantum oscillations from charge-2e Cooper pairs persist down to the ultralow temperature 65 mK (Fig. 3 f), demonstrating the bosonic nature of the anomalous metallic state. Consistently, the bosonic nature is further supported by the vanishing Hall response (Fig. S8). Remarkably, a distinct zero-field magnetoresistance peak is observed at ultralow temperature below 0.7 K, which indicates that the superconductivity is anomalously enhanced by external magnetic fields, signifying the extreme quantum phase fluctuations across the array 45,46 (one representative curve is shown in upper panel of Fig. 3 f, see also the zero-field peak in lower panel of Fig. 3 f, more data can be found in Extended Data Fig. 2). Presumably, in our nano-patterned Nd-nickelate array, the strong electronic correlations and local fluctuations driven by the nano-patterning engineering amplify the repulsive Coulomb interactions within the inter-island links. The coherent diffusion of Cooper pairs in this repulsive environment anomalously induces a negative proximity effect ( ∆ < 0) 47 . This acts as an intrinsic macroscopic phase penalty that severely suppresses the inter-island Josephson coupling at zero field. Applying a small out-of-plane magnetic field introduces an orbital dephasing cutoff that disrupts the interference loop of Cooper pairs, thereby erasing this interaction-induced phase penalty and anomalously restoring the macroscopic conductance. Interestingly, we find that the resistance saturation is synchronized with 1/ LΦ2 in the low-temperature regime (Fig. 3 g). This synchronization associates the saturating resistance of the anomalous metallic state and the dephasing of Cooper pairs by R ∝

> 1
> ఛΦ

∝ 1 

> LΦ2

with τΦ denoting the dephasing time 48 . Given the duality between Cooper pairs and vortices, τΦ could also be described by the dynamics of instanton/anti-instanton (i.e., quantum tunneling of vortices under ohmic dissipation) 40,49 . Our results provide the critical insights into the microscopic origin of anomalous metallic ground state in 2D superconducting systems. 12 

Fig. 4 | Quantum oscillations in 10s-etched nano-patterned Nd 0.8 Sr 0.2 NiO 2 film with an effective in-plane field. a , Illustration for probing quantum oscillations with an effective in-plane field. The magnetic field B rotates in the vicinity of θ = 0 ⁰ with a constant strength. With small θ, the effective in-plane component B 

> ∥eff

= Bꞏcos( θ)remain nearly constant, while the effective out-of-plane component B⟂ 

> eff

= Bꞏsin( θ)contributes to the charge-2 e quantum oscillations. b, Representative polar angle-dependent sheet resistance RS (θ) (upper panel) and background-subtracted magnetoconductance versus B⟂ 

> eff

(lower panel) with a magnetic field strength of 6 T at 2 K. c, Evolution of magnetoconductance oscillations versus B⟂ 

> eff

at different temperatures and B 

> ∥eff

. Vertical dashed lines mark the oscillations with a period of 

ΔB⟂ 

> eff

~ 0.148 T. d, 3D plot of phase coherence length LΦ as a function of T and B 

> ∥eff

,

alongside the projection onto the B 

> ∥eff

- LΦ plane. Here, LΦ is derived from the oscillation amplitude at Φ/Φ0 = 0.5. Horizontal plane corresponds to 72 nm, the center-to-center distance between adjacent superconducting islands. Purple dashed line indicates the B 

> ∥eff

-T boundary of inter-island coherence, denoted as TΦ.Parallel to thermal fluctuations, the quantum fluctuations driven by an external magnetic field provide a distinct pathway for controlling macroscopic phase coherence. To investigate the inter-island coherence under varying levels of quantum fluctuations, we rotate the magnetic field B in the vicinity around θ = 0 ⁰ (ab -plane, as schematically illustrated in Fig. 4 a). With a small θ, the effective in-plane component could be approximately regarded as constant ( B 

> ∥eff

= |B|ꞏcos( θ) ≈ |B|), serving to enhance the 13 

quantum fluctuations, while the effective out-of-plane component B⟂ 

> eff

= |B|ꞏsin( θ)threads flux and thereby drives the charge-2 e quantum oscillations. As shown in Fig. 4b, the measured resistance oscillates as magnetic field rotates from -5 ⁰ to 5 ⁰, and the charge-2 e quantum oscillations are clearly resolved when the conductance is analyzed as a function of B⟂ 

> eff

. As a rigorous control, no discernible oscillation is detected when solely B 

> ∥

is varied in the absence of B⟂ (Supplementary Information Fig. S14). The amplitudes of quantum oscillations are subject to two independent controllable variables: the quantum fluctuations primarily affected by B 

> ∥eff

, and the thermal fluctuations by temperature (Fig. 4 c). Figure 4 d displays the 3D plot of LΦ, estimated by the quantum oscillation amplitudes, as a function of both two parameters ( T and 

B 

> ∥eff

). Consistently, the derived LΦ exhibit minimal values above 72 nm (horizontal plane) that corresponds to the center-to-center distance between adjacent superconducting islands, further supporting that the quantum oscillation originates from the coherence across the superconducting islands. The critical boundary of the charge-2e quantum oscillations (purple dashed line) effectively delineates the quantum melting boundary of inter-island coherence in the B-T phase diagram of the nano-patterned nickelate film (also plotted as TΦ in Fig. 5 e). 

Fig. 5 | Global phase diagrams for the nano-patterned Nd 0.8 Sr 0.2 NiO 2 films. a, b, 

B⟂-T phase diagram of 5s-etched ( a) and 10s-etched ( b) nano-patterned film. Orange, red, and blue symbols refer to Tconset , T1 , and T2 , respectively. With decreasing temperatures, the system successively goes through the normal state, local superconductivity (SC) with fluctuations, local SC with intra-island phase coherence, inter-island phase coherence, zero Hall responses, and the anomalous metallic state 14 

(AM). c-f, Evolution of the B 

> ∥

-T phase diagrams upon variation of nano-pattern etching time. The color scales map the anisotropy ratio of resistance γR. Hollow stars in 

e represents the inter-island coherence boundary, determined by the quantum oscillation modulated by B 

> ∥eff

(denoted as TΦ). The shift from blue to red color in e

signifies the reversal of superconducting anisotropy. Figure 5 a and b represent the B⟂-T phase diagrams of the 5s-etched and 10s-etched Nd 0.8 Sr 0.2 NiO 2 films, respectively, which provide a comprehensive and general characterization of how superconductivity develops in the presence of fluctuations enhanced by the nano-patterning. Upon entering the superconducting phase, superconductivity initially emerges within the individual islands with both amplitude and phase fluctuations (local SC fluctuation), the two degrees of freedom of a complex superconducting order parameter. Around T1 , the intra-island phase coherence develops to stabilize the local superconductivity. With further decreasing temperature to T2 , the inter-island phase coherence progressively stabilizes the global superconductivity, mediated by Josephson coupling across the island array and evidenced by the h/2 e

quantum oscillations. Then, the Hall coefficient drops to zero, indicative of the bosonic nature of the system with particle-hole symmetry. Approaching zero-temperature limit, the system ends up in the anomalous metallic state, which is dominated by the Cooper pairs and characterized by the quantum tunneling of vortices (time-domain fluctuations of phase) 40 .

The B 

> ∥

-T global phase diagrams across the Nd 0.8 Sr 0.2 NiO 2 films with different etching time reveal the evolution of unconventional superconductivity driven by nano-pattern modulations, particularly regarding the emergence of anisotropy reversal (Fig. 5 c to f) .By mapping the resistance anisotropy ratio γR, defined as γR(|B|, T) = RS (B⟂ = |B|,

T)/ RS (B 

> ∥

= |B| , T), the phase diagrams show different patterns of anisotropy that deform progressively. In the unpatterned Nd 0.8 Sr 0.2 NiO 2 film, γR value is relatively large and monotonically increases with decreasing temperatures, which indicates the dominate 2D anisotropy that shadows the underlying 3D characteristics (Fig. 5 c). In the 5s-etched film, γR value decreases significantly, and outlines multiple patterns in the phase diagram (Fig. 5 d). Notably, the unconventional regions with γR < 1, i.e., the reversed anisotropy violating the 2D geometric confinement, emerge in the intermediate magnetic field regime in the 10s-etched film (Fig. 5 e) and 15s-etched films (Fig. 5 f), whose occupation in phase diagram expands with increasing etching time. The systematic and dramatic evolution of unconventional superconducting 15 

characteristics validate nano-pattern engineering as an effective methodology to investigate and modulate the superconductivity through the strategic manipulation via superconducting phase degree of freedom. The correlation between the superconducting anisotropy reversal and the establishment of inter-island phase coherence in the 10s-etched film is particularly revealing, as summarized in the B

> ∥

-T phase diagram (Fig. 5 e). The phase boundary for inter-island coherence, delineated by charge-2 e quantum oscillation under an effective B 

> ∥

(purple stars), encloses the regime where the reversal of superconducting anisotropy emerges (γR < 1, red region). This identifies a highly unconventional regime of superconductivity, where the superconductivity is more fragile to in-plane magnetic field, despite the presence of inter-island phase coherence that should stabilize the effective two-dimensionality. In this regime, the underlying 3D component of anisotropy becomes dominant, overshadowing the typically dominant 2D anisotropy due to geometric confinement, and even driving the out-of-plane critical magnetic fields to exceed the in-plane ones. We now elucidate the microscopic origin of this anomalous superconducting anisotropy reversal ( Bc 

> ∥

൏ Bc⟂). Notably, pure geometric confinement or generic disorder cannot autonomously account for this phenomenon. As shown in our control experiments (Extended Data Figs. 3-5), the nano-patterned non-magnetic La 0.8 Sr 0.2 NiO 2 films consistently maintain the conventional 2D anisotropy ( Bc⟂ < Bc 

> ∥

). Moreover, unpatterned Nd-films merely exhibit a weak 2D anisotropy without reversal ( Bc⟂ <

Bc

> ∥

). Therefore, this anomalous reversal profoundly unmasks a hidden 3D character intrinsic to the Nd-based system. According to the Mott-Kondo framework 50 and corroborated by the c-axis lattice constant-dependent 2D-3D crossover 31,51 , this 3D character fundamentally arises from a significantly stronger hybridization between the Ni-3 d x2 -y2 and 5 d orbitals (interstitial s) in Nd-nickelates compared to La-nickelates. In our nano-patterned arrays, the artificial geometric constrictions amplify repulsive Coulomb interactions, severely suppressing the macroscopic 2D phase stiffness via intense quantum phase fluctuations 47 . By stripping away this 2D macroscopic phase coherence and concurrently quenching the macroscopic out-of-plane orbital pair-breaking effect, the nano-patterning uniquely exposes the highly hybridized 3D pairing state and its interplay with intrinsic local magnetism. 16 

Once the continuous orbital limit is geometrically quenched, the high-field survival of superconductivity is dictated predominantly by the Pauli paramagnetic limit, bringing the specific role of the rare-earth 4 f electrons to the forefront. Unlike the itinerant 5 𝑑 

orbitals, the Nd-4 f electrons reside in deep energy levels and do not directly participate in the pairing, but rather provide a highly anisotropic local magnetic background. This highly anisotropic pair-breaking mechanism plays an elusive role in the pristine Nd-nickelates (4 𝑓 3 ), which might represent a singular case bridging the conventional 2D superconducting La-based nickelates (4 𝑓 0 ) to the heavily Eu-doped Sm-based nickelates(4 𝑓 7 for Eu 2+ and 4 𝑓 5 for Sm 3+ ) with exotic magnetic field re-entrant superconducting phenomena 52-54 (see detailed discussion in Supplementary Information). Presumably, the nano-patterning may expose the latent magnetic landscape of the Nd 3+ ground state, uncovering a highly anisotropic effective 𝑔 -factor with an in-plane easy axis ( 𝑔 ∥ ൐ 𝑔 ⟂) 55 . In such situation, an applied in-plane field may polarize the Nd moments, generating an internal exchange-Zeeman field that annihilates the singlet pairs, causing a relatively small value of Bc

> ∥

. Conversely, an out-of-plane field couples weakly to the 4 𝑓 moments ( 𝑔 ⟂ is small), preserving the anomalously robust out-of-plane critical field. Moreover, the robust superconductivity under out-of-plane magnetic field is guaranteed by a dual suppression of the orbital pair-breaking effect, specifically the strong Kondo hybridization intrinsically reduces the continuous orbital effect via heavy-fermion mass renormalization, and the periodic nano-patterning completely quenches the orbital effect through geometric truncation. Further investigations are highly inspired to comprehensively understand this abnormal superconductivity, along with its relationship to phase coherence and distinctive emergence in the nickelate superconductors. 

Our experimental observations of the superconductivity with enhanced fluctuations in the nano-patterned Nd 0.8 Sr 0.2 NiO 2 thin films may yield profound implications on the nickelate superconductors and unconventional high-Tc superconducting families. While exhibiting predominant quasi-2D superconducting anisotropy, the pristine Nd 0.8 Sr 0.2 NiO 2 films demonstrate a complex dimensionality with subtle yet crucial 3D character, in stark contrast to the pristine La 0.8 Sr 0.2 NiO 2 films with predominant 2D nature. This also establishes a distinct paradigm that fundamentally differs from the nearly isotropic iron-arsenide superconductors 56 , thereby offering a distinctive material platform to unravel the mystery of unconventional high-Tc superconductivity. Through the nano-pattern engineering, the phase fluctuations are enhanced in the Nd 0.8 Sr 0.2 NiO 2Josephson-junction-array thin films in a controllable manner. Based on this methodology, we provide the universal phase diagrams illustrating the progressive 17 

establishment of superconductivity in the presence of significant phase fluctuations, which trace from the emergence of local superconductivity, through the development of macroscopic phase coherence, and eventually to the ground state of anomalous metal. Specifically, the observation of charge-2 e Cooper pair quantum oscillations serves to identify the phase coherence between the preformed local superconducting islands, and further provides a quantitative metric for the length scale of phase coherence. The synchronization between the resistance saturation and phase-coherence-length saturation towards zero-temperature limit uncovers a direct link between the ground-state dissipative behaviors and the quantum dynamics of phase fluctuations. It is worth mentioning that the h/2 e oscillations can be modulated via an effective in-plane magnetic field, which introduces a new tuning parameter to investigate the quantization phenomenon, and establishes a novel framework to characterize the macroscopic quantum states during quantum melting. Remarkably, with moderate magnetic fields and sufficient etching time, the superconducting anisotropy exhibits an anomalous reversal behavior ( Bc  

> ∥൏
