Repository: herryeric/daily-paper-reader

# 日报 · 2026-02-21 ~ 2026-03-22

- 生成时间：2026-03-22 07:14:44 UTC
- 当次推荐总数：77
- 精读区：66
- 速读区：11

## 今日简报（AI）
今日深度研读 77 篇前沿文献，重点聚焦高温超导机制的通用路径与费米气体超流态的物理突破。
研究揭示了记忆主导的量子临界性是实现高温超导的普适方案，并展示了通过抑制泡利原理在费米气体中产生超流态的新机制。
建议关注量子临界理论与机器学习在识别非常规超导配对对称性中的跨学科应用。

## 精读区
1. [Zero-point energy of a trapped ultracold Fermi gas at unitarity: squeezing the Heisenberg uncertainty principle and suppressing the Pauli principle to produce a superfluid state](/20260221-20260322/2602.20420v1-zero-point-energy-of-a-trapped-ultracold-fermi-gas-at-unitarity-squeezing-the-heisenberg-uncertainty-principle-and-suppressing-the-pauli-principle-to-produce-a-superfluid-state) （10.0/10）
2.

File: docs/20260221-20260322/2603.01011v1-non-reciprocal-properties-of-2d-superconductors.txt (part 1 of 2)
Title: 2603.01011v1.pdf

URL Source: https://arxiv.org/pdf/2603.01011v1

Published Time: Tue, 03 Mar 2026 02:17:47 GMT

Number of Pages: 27

Markdown Content:
Non -reciprocal properties of 2D superconductors 

Xingrong Ren 1,2 , Huiqing Ye 3,4 †, Tian Le 1,2,†

> 1

Center for Quantum Matter  and  School of Physics, Zhejiang University, Hangzhou 

310058, China 

> 2

Institute for Advanced Study in Physics, Zhejiang University, Hangzhou 310027, 

China 

> 3

Center for Correlated Matter and School of Physics, Zhejiang University, Hangzhou 

310058, China 

> 4

School of Physics, Hangzhou Normal University, 310036 , Hangzhou, China 

Two -dimensional  (2D)  superconductors, characterized by their  inherent quantum 

confinement , strong spin -orbit coupling, and diverse  forms of  symmetry  breakin g,

provide an ideal platform for exploring  novel  quantum transport phenomena. 

This review summarizes recent experimental progress in the non -reciprocal 

properties of  2D superconductors, focusing on second harmonic resistance  in the 

resistive  superconducting  state and the supercurrent diode effect (SDE) in the 

dissipationless  superconducting  regime. We discuss the  various  origins of these 

phenomena, distinguishing between intrinsic mechanisms, such as finite -

momentum Cooper pairing, and extrinsic mechanisms driven by asymmetric 

vortex dynamics and  device  geometry.  We present a  systematic classification of 

zero -field SDE into  polarity -reversed and  polarity -locked behaviors, a distinction 

governed  by the interplay between intrinsic time -reversal symmetry breaking and 

external magnetic response. Furthermore, we examine how the efficiency and 

polarity of  SDE  are modulated by tuning parameters including magnetic /electric 

fields, strain, device geometry, thermodynamic conditions, and microwave 

irradiation.  We conclude by highlighting the application potential of these tunable 

diodes in high -efficiency rectification, superconducting logic, and neuromorphic 

computing. 

1.  Introduction 

Non -reciprocal  transport  is a fundamental phenomenon  where  the current -voltage ( I-V)

characteristics  depend on the  direction  of the bias current or voltage , meaning  I

(+V)≠I(-V) or  V(+I)≠V(-I). In general , a system must break  inversion  symmetry  (IS)  to 

achieve non -reciprocity . A prime example of this is the  voltage -controlled  p-n junction ,

where non -reciprocity arises  because  the depletion layer  width  changes differently  in 

response to  a positive voltage ( V+) versus a  negative voltage ( V-). [1] In this case , the 

voltage -controlled conduction process  preserve s time -reversal symmetry (TRS) .

However,  the Onsager relations  dictate  that  current -controlled non -reciproc ity  requires 

breaking  both IS and TRS .[2, 3] This phenomenon  is  widely observed  in non -

centrosymmetric quantum materials under  a magnetic field  B,[4] including  silicon field -    

> †Corresponding author. E -mail: huiqingye@zju.edu.cn
> †Corresponding author. E -mail: letian_phy@zju.edu.cn

effect transistors ,[5] magnetic bilayer s,[6] polar semiconductor s,[7, 8] topological 

insulator s[9] and chiral  crystals .[10 -13 ] In these systems,  non -reciprocal behavior 

manifests as magnetochiral anisotropy  (MCA) [10 , 14 ] or  unidirectional 

magnetoresistance [10 ] as illustrated in  Fig.  1(a) , driven mainly  by  the spin -orbit  coupling 

(SOC)  and magnetic energy  scales relative to  the Fermi energy  𝜀 F.

Superconductivity  introduces  the superconducting  (SC)  gap  Δ, an energy scale  much 

smaller than  𝜀 F. As shown in  Fig. 1(b) , this significantly smaller energy scale results 

in a dramatic enhancement of the non -reciprocal signal  within  the  resistive  SC  state 

near the transition temperature,  Tc.[15 ] Recent years have witnessed a surge of interest 

in non -reciprocal transport  in  SC systems, a field marked by the emergence of striking 

phenomena like the second harmonic resistance (SHR)  [4] and the supercurrent diode 

effect (SDE)  (Fig. 1(c) ).[16 , 17 ] Observing a pronounced non -reciprocal signal  requires 

high current densities with minimal heating effect.  Two -dimensional (2D) 

superconductors  are  an ideal platform, as their reduced thickness intrinsically  satisfies 

these requirements. In particular, 2D superconductors host a wealth of exotic electronic 

properties that are pivotal for realizing non -reciprocal transport, most notably strong 

SOC  and  spontaneous symmetry breaking .[18 ] The category of  “2D superconductors ”

comprises a variety of systems , including,  but  not  limited  to, thin films, nanoplates and 

heterostructure interfaces.                               

> Fig. 1 (a) Non -reciprocal V-Icurve in the normal state. The dashed line indicates the linear response.
> Inset: Schematic of non -reciprocal electron motion. (b) Non -reciprocal V-Icurve near Tc, where the
> vortex matter produces a resistive SC state. The dashed line denotes the corresponding reciprocal
> (symmetric) response for reference. Inset: Schematic of non -reciprocal Cooper pair motion. (c)
> Non -reciprocal V-Icurve in the zero -resistance state, demonstrating the SDE .The dashed line
> represents the typical V -I curve in the absence of SDE. Inset: Schematic of unidirectional
> supercurrent .

This review  summarize s recent experimental progress  on  non -reciprocal  phenomena in 

2D superconductors , with a focus  on  second harmonic resistance (SHR) and  the 

supercurrent diode effect (SDE) . The  reported  SH R is discussed  in  both  heterostructure -

free  system s and  in  superconducting heterostructures.  Furthermore,  the  SDE  is 

reviewed  across  a wide range of  systems, covering  field -assisted and zero -field mechanisms.  Notably,  in  systems  exhibiting  a zero -field SDE,  the  response under an 

applied magnetic field can be  classified  as  polarity -reversed and  polarity -locked 

behavior s. The discussion  extends to  how the efficiency and polarity of  the  SDE  are 

modulated by parameters  such as magnetic /electric field s, strain,  device  geometry, 

therm odynamic  conditions  and microwave irradiation.  Finally, we discuss t he  broad 

tunability of  the SDE , which  highlights  its  potential  for  future  diverse  applications .

2.  Second -harmonic  resist ance 

In the  I-V characteristics of 2D superconductors, non -reciprocity gives rise to a second -

harmonic resistance (SHR), a phenomenon intimately tied to vortex matter under IS 

breaking. [4, 15 , 19 ] Importantly, IS breaking is a necessary condition for SHR,  whereas 

TRS  not necessarily  need to be broken. This distinction  stem s from the fact that  SHR 

originates from a directional asymmetry in vortex motion  within  an IS -broken 

environment , even in the absence of external magnetic fields or intrinsic magnetic order. 

Experimentally, SHR is defined as  𝑅 2𝜔  ≡ 𝑉 2𝜔 

> 𝐼 0

, where  𝑉 2𝜔  represents the second -

harmonic voltage component measured via lock -in techniques, and  𝐼 0 denotes the 

amplitude of the applied AC current. The vortex matter encompasses unpinned vortices 

driven by an external magnetic field, as well as thermally activated vortex -antivortex 

pairs near  Tc. Both types of vortex motion  can  create  a resistive state and  produce  a

detectable SHR signal.  The underlying IS breaking in such non -reciprocal systems 

stems from two distinct  sources : intrinsic non -centrosymmetric crystal  structur es and 

engineered asymmetric interfaces . These aspects  will be elaborated on in  following 

sections. 

2.1.  Heterostructure -free superconductors 

In an intrinsic non -centrosymmetric superconductor, IS is broken by  the  inherent crystal 

structure or  by the  electronic states. A  representative  non -reciprocal signal is the 

enhanced SHR, which was first observed in the resistive  SC  fluctuation regime of 

elec trostatically doped MoS 2.[15 ] In an electric double -layer transistor (EDLT) 

configuration, a multilayer MoS 2 flake with the 2H polytype can be gated into a  SC 

state, as shown in Fig. 2(a) and (b). The applied electric  field breaks out -of -plane 

inversion symmetry,  rendering  adjacent  monolayers inequivalent. Consequently, the 

magnetic field causes  R2ω to initially rise, reach a  maximum  at a finite  B, and finally 

decrease, as illustrated in Fig. 2(c). The magnitude of non -reciprocity is quantified by 

the parameter  γ,  defined as  γ=(2 R2ω)/( Rω BI 0). In the  SC  state,  γ reaches values on the 

order of 10 3 T-1 A-1, with a maximum  close to  8000 T -1 A-1, approximately five orders 

of magnitude larger than those in non -SC  materials. The SHR in MoS 2 is dominated by 

the ratchet motion of vortices,  that arises from  an asymmetric pinning potential. [20 ]Fig. 2 (a)  Schematic image of a MoS 2-EDLT . (b)  Temperature  dependence of  the  resistance  for  a

MoS 2-EDLT at a gate voltage of 5.0 V. Inset: A  detailed view  of the  SC  transition.  (c) 

Antisymmetrized second harmonic magnetoresistance  R2ω at 2 to 10 K.  Reproduced with 

permission from Ref.  [15 ]. Copyright 2017, The Authors.  (d)  Schematic  illustration  of the 

asymmetric Hall effect of vortex -antivortex string pairs in configuration A.  (e)  Current dependence 

of longitudinal and transverse  R2ω at  T = 2 K in a configuration A.  (f)  Temperature dependence of 

longitudinal and transverse  R2ω in  configuration A . Reproduced with permission from Ref.  [21 ].

Copyright 20 22 , The Authors. 

Similar behavior has been  identified  in various superconductors,  such as  PbTaSe 2,[22 ]

NbSe 2,[23 ] WS 2,[24 ] SrTiO 3,[25 ] and CsV 3Sb 5.[26 ] These results confirm that SHR is 

intimately related to vortex motion under an applied  B, suggesting that non -reciprocal 

transport  is  a powerful tool for investigating vortex dynamics. More intriguingly, SHR 

has also been observed under TRS in PbTaSe 2, as revealed by Yuki  et al . near the critical 

supercurrent  Ic and  Tc (Figs. 2(e) and 2(f)) .[21 ] This phenomenon is attributed to the 

asymmetric Hall effect of vortex -antivortex string pairs  in the resistive SC state, as 

illustrated in Fig. 2(d).  Strikingly, a recent study on 2H -Ta 2S3Se further demonstrates 

zero -field nonreciprocal transport in an anomalous metallic state, underscoring the  deep 

relation  between spontaneous  TRS  and vortex dynamics even  in the absence of  global 

superconductivity  and  external magnetic field. [27 ]

2.2.  Superconducting heterostructur es 

IS breaking  naturally  occurs  at the interface of two different materials, originating from 

their internal atomic asymmetry. In  several  topological insulator (TI)/superconductor 

heterostructures, such as Bi 2Te 3/FeTe ,[28 ] (Bi 1-xSb x)2Te 3/FeSe 0.1 Te 0.9 ,[29 ] and 

Bi 2Te 3/PdTe 2,[30 ] a giant non -reciprocal signal appears in the resistive SC state. 

Crucially, this non -reciprocity  stems from the intrinsic electronic asymmetry of the topological surface states , specifically , the  spin -momentum locking  works together 

with  SC  fluctuations.  This interpretation  is strongly supported by  the  marked 

dependence of the non -reciprocal coefficient on the TI layer thickness and the reversal 

of its sign  when  the Fermi level crosses the Dirac point, both of which underscore the 

essential role of the topological surface state. These findings demonstrate a direct 

connection between superconductivity and the topological nature of the electronic 

states .                                       

> Fig. 3(a) Non -reciprocity in an asymmetric external environment. A superconductor carrying vortex
> strings is placed adjacent to amagnetic insulator (susceptibility 𝜒 ) under an external field H0. The
> difference in vortex nucleation energy Fat the two interface sleads to a non -reciprocity vortex flow
> JVwhen driven by a current ± I.(b) The B–Tphase diagram of MoGe layer and the appearance of
> non -reciprocal resistance, represented by the Δ2𝑓 peak. (c) Magnetic field dependence of the
> voltage generated in the MoGe layer at selected temperatures. Reproduced with permission from
> Ref. [31 ].Copyright 201 8, The Authors .

Remark ably , non -reciprocity can even aris e in  heterostructures  based on  amorphous 

films, as  exemplified by the  MoGe/Y 3Fe 5O12 .[31 ] In this system, t he  asymmetric 

magnetic  environment  across the  SC  film creates a difference in  the  vortex nucleation 

energy  at the interface , as illustrated in Fig. 3(a) . This asymmetry  not only  enabl es  SHR 

but also  generat es  a DC voltage  through  the  rectif ication  of  ambient electromagnetic 

fluctuations  (Fig. 3(b) and (c) ). This work establishe s that a global symmetry -breaking 

enviro nment is sufficient to induce pronounced non -reci procal effects .

3.  Supercurrent  diode effect 

The previously discussed  SHR of 2D superconductor s is  a hallmark of non -reciprocity 

in the dissipative regime.  Recently , non -reciprocal superconductivity has extended to 

the dissipationless zero -resistance state,  where  it  manifest s as a directional dependence 

of  Ic, known as the  SDE.  In t his  effect, the critical supercurrent  Ic for one direction ( 𝐼 c

> +

)

is different  from that in the opposite direction ( 𝐼 c

> −

), establish ing  a one -way street for 

dissipationless flow , as illustrated in Fig. 1(c) . The conceptual foundation for a 

supercurrent  diode was laid in 2007 by Hu  et al ., who theorized a diode effect based on 

p-type and n -type  Josephson  junctions  (JJs) .[32 ] However,  the definitive experimental 

demonstration was achieved  in 2020 by Ando  et al ., using a noncentrosymmetric 

[Nb/V/Ta]ₙ superlattice, sparking intensive research into this non -reciprocal 

phenomenon across diverse  2D  SC  materials. [33 ]3.1.  Inversion symmetry breaking and external magnetic field 

The SDE  emerges from the  simultaneous  breaking of TRS  and IS  in the dissipationless 

SC state . An external magnetic field  usually  provides the most  straightforward way  to 

break TRS,  whereas  the necessary  IS  breaking can be realized  either  through intrinsic 

material properties  or  by  extrinsic  engineering . Intrinsic SDE  is directly tied to  the 

fundamental  nature  of  the  SC  order parameter , such as  the formation of  finite -

momentum Cooper pairs  (FMCP) . In contrast, t he  extrinsic  type  is  governed by the 

interaction of the supercurrent with an asymmetric  potential  environment  within the 

device. 

3.1.1.  In trinsic mechanism s

Finite -momentum Cooper pairs:  In superconductors with Rashba -type  SOC , an in -

plane magnetic field lifts Kramers degeneracy and displaces spin -split Fermi surfaces 

in momentum space, resulting in Cooper pairs  with a  finite centr e-of -mass momentum 

q0, analogous to the Fulde -Ferrell -Larkin -Ovchinnikov  (FFLO)  state. [34 -36 ] In Ising 

superconductors such as monolayer NbSe 2, the strong Ising -type  SOC  pins electron 

spins out -of -plane. The generation of FMCP require s the combination of an out -of -

plane magnetic exchange field (typically induced via ferromagnetic proximity) and an 

in -plane magnetic field .[37 -40 ] JJ s incorporating centrosymmetric topological semimetals 

can also support such pairing via Zeeman effects or Meissner screening currents acting 

on spin -momentum -locked surface states, without requiring bulk inversion 

asymmetry. [39 , 41 -45 ]

Across these systems,  the depairing energy  depends  directional ly on  q0, yielding a  non -

reciprocal  Ic.[39 , 43 , 46 , 47 ] A key signature of t his intrinsic mechanism  is its  non -monotonic 

B-dependence,  including  polarity reversal s at  finite  fields. [46 ] The SDE associated with 

this mechanism could exist  in noncentrosymmetric superlattices  (Fig. 4(a)) ,[33 ] Ising 

superconductors  (Fig. 4(b)) ,[40 , 48 ] and topological  material -based  JJ s (Fig. 4(c)) .[49 ]                 

> Fig. 4(a) Top panel: Schematic of the Rashba SOC -controlled SDE. The artificial [Nb/V/Ta] n
> superlattice exhibits global IS breaking along the stacking direction. A unidirectional flow of Cooper
> pairs emerges when the current, magnetic field, and symmetry -breaking axis are mutually
> orthogonal. Bottom panel: Resistance as a function of p ositive and negative current under various
> magnetic fields at 4.2 K. Reproduced with permission from Ref. [33 ].Copyright 20 20 , Springer
> Nature. (b) Schematic of the NbSe 2device, comprising a stack of hBN/NbSe 2/hBN. The NbSe 2flake

has a thickness of 2, 3, or 5 layers.  Lower -right inset:  The SDE efficiency as a function of  Bz reaches 

a maximum value of ~60%.  Reproduced with permission from Ref.  [48 ]. Copyright 20 22 , the authors .

(c) Top panel: Schematic of the JJ under an in -plane  B (B|| I),  producing  a FMCP along the  y-direction. 

Bottom panel:  I-V curve of a topological NiTe₂ -based  JJ  device, showing a large non -reciprocal 

supercurrent under an in -plane  B. Reproduced with permission from Ref.  [49 ]. Copyright 20 22 , the 

authors .

Fig. 5(a)  Schematic  of  a JJ  array consisting of a chain of grey Al islands on a yellow InAs quantum 

well. The competition between an in -plane magnetic field  Bip  and the inherent Rashba  spin -texture 

(indicated by counterpropagating circles of black arrows) governs the strength and direction of the 

spontaneous supercurrents, represented by red and blue arrows.  (b)  Illustrative CPR for a  JJ  with 

high transparency and strong SOC. The black curve represents the symmetric CPR at zero  B, while 

the red and blue curves show the skewed CPR under in -plane  B of opposite directions  By|| y (By > 0 

and  By < 0, respectively). (c)  𝐼 c 

> +

and  𝐼 c 

> −

as a function of  By for  Bz = 0.  Reproduced with permission 

from Ref.  [50 ]. Copyright 20 22, the authors .

Anomalous  current -phase  relations  (CPR):  In J Js,  the  SDE  originates  from fundamental 

modifications to the CPR. [51 ] When  SOC  and  TRS  breaking coexist, the conventional 

sinusoidal CPR develops two key characteristics: significant higher -harmonic 

components (particularly a sin (2𝜙 ) term) and an anomalous phase shift  𝜙 0.[52 -56 ] The 

interplay between these terms breaks the antisymmetric nature of the CPR, resulting in 

𝐼 (𝜙 ) ≠ −𝐼 (−𝜙 ) and consequently  𝐼 c 

> +

≠ 𝐼 c

> −

, as typically shown in Fig. 5 .[50 , 57 -59 ]

This mechanism is particularly pronounced in two  type s of  JJ s: high ly  transparen t

interface s where higher harmonics  occur  naturally , and junctions  containing  topological 

materials or strong  SOC  barriers. Representative systems demonstrating this physics 

include  JJ s based on  semiconductors [50 , 60 -63 ] and topological semimetals. [64 -67 ]

Furthermore, in topological J Js, Majorana bound states can dramatically enhance the 

sin(2 𝜙 ) component, leading to exceptionally  high  diode efficiency .[68 -71 ]

3.1.2.  Ex trinsic mechanism sFig. 6(a)  Asymmetric  V-I curve  of a Py/Nb bilayer at 4.25 K, revealing a large disparity between 

positive and negative depinning currents  (IDN  and  IDP ). The geometry of the bilayer is shown in the 

inset.  Reproduced with permission from Ref.  [72 ]. Copyright 20 09 , American Institute of Physics . (b) 

V-I curves  demonstrating the  SDE . A pronounced non -reciprocity appears at  𝜃  = 11° , showing 

vastly different  Ic for opposite current polarities.  Inset:  Schematic of the  SC  wire with a precisely 

engineered triangular cross -section, made of amorphous W -C-O ( Tc≈5 K).  The magnetic field angle 

𝜃  is defined with respect to the wire’s mirror plane.  Reproduced with permission from Ref .[73 ].

Copyright 20 25 , the authors . (c)  Schematic of the cross -shaped device: top panel shows an SEM 

image of the Nb -CuNi -Nb junctions with a central vortex trap; bottom panel illustrates the bias 

configurations for controlling the current -induced self -field.  (d)  and (e)  Modulation of the  SDE ,

manifested as asymmetric  𝐼 c(𝐻 ) patterns, under right -terminal bias (d) without and (e) with a 

vortex trapped in the center. Data for junctions 1 and 2 are shown in black and olive, respectively .

Red  lines are numerical fits.  Reproduced with permission from Ref.  [74 ]. Copyright 20 22 , the authors .

Asymmetric vortex dynamics:  In type -II superconductors under out -of -plane  B, the 

dissipative state emerges when magnetic vortices begin to move. [75 ] By introducing 

artificially engineered asymmetric pinning centers , a directional potential gradient  is 

created . This gradient  causes  different  Ic for vortex depinning along opposite directions, 

a phenomenon known as the “ratchet effect”. [76 -79 ] This mechanism drives  the SDE, also 

referred to as  the vortex diode effect,  which was originally  proposed by Edelstein in the 

1990s. [72 , 80 -85 ] Such asymmetric pinning can be realized through conformal mapped 

nanohole arrays, [86 , 87 ] asymmetric geometries, [73 , 88 , 89 ] or integrated nanostructures .[90 - 

> 92 ]

Th ese approach es  ha ve  been demonstrated in conventional  SC  films [93 -99 ] and 

superconductor/ferromagnet hybrids, [88 , 100 -104 ] where rectification efficienc y is widely 

tunable through nanofabrication  (Figs. 6(a) and 6(b)) .

Asymmetric Josephson junctions:  Extrinsic SDE  in  JJ s typically stems  from spatially 

inhomogeneous magnetic environments or geometric asymmetry.  For instance,  in planar junctions with trapped Abrikosov vortices, stray fields and asymmetric bias 

currents break inversion symmetry  (Figs. 6(c), 6(d) and 6(e)) .[74 , 105 , 106 ] Alternatively, 

non -reciprocity can arise  from spin filtering in magnetic  Josephson  junctions [107 -109 ] or 

asymmetric quasiparticle  current  in atomic scale junctions .[110 ] These mechanism s

generate  non -reciprocal  Ic without  requiring  SOC or  anomalous  CPR .

3.1.3.  Distinguishing intrinsic and extrinsic mechanisms in experiments 

The experimental observation of the SDE under  a magnetic field raises  a pivotal 

question  regarding  its origin: does it  arise  from an intrinsic property of the 

superconducting state (e.g., finite -momentum pairing, anomalous CPR) or from 

extrinsic, device asymmetries (e.g., geometry, vortex pinning, edge barriers)? 

Disentangling these contributions is challenging but crucial for  validating novel 

physical mechanisms. 

In  general, i ntrinsic mechanisms should be largely independent of macroscopic device 

geometry (e.g., width, length, contact placement).  For example, t he  SDE arising from 

FMCP  typically  depend s on the vector  relationship between  the applied  B, the 

crystallographic axes , and  the  current direction .[42 , 49 ] Such an intrinsic SDE can  exhibit 

a non -monotonic  B-dependence  and may reverse  polarity at  certain  field  value .[46 ] In 

non -centrosymmetric crystals, the i ntrinsic SDE  must  respect the point group symmetry .

Rotating the current direction  relative  to  the  crystal axes should modulate the  diode 

response .[111 ] In 2D materials, intrinsic mechanisms (e.g., Ising SOC)  should  show a 

pronounced evolution with layer number. [37 ] Direct measurement of the CPR in JJs can 

reveal intrinsic anomalous  phase  shifts or higher harmonics, providing a  crucial 

signature for intrinsic diode mechanisms .[50 ]

By  contrary,  extrinsic  SDE  driven by vortex pinning or geometric asymmetry  typically 

displays  device dependent behaviour.  They are highly sensitive to device layout , edge 

quality  and the detailed configuration of pinning centers . The SDE polarity and 

magnitude  can  vary dramatically between  nominally identical  devices , and may even 

change  after current training , reflecting the stochastic nature of vortex trapping .[73 , 74 , 93 ]

3.2.  Dual  broken inversion and time -reversal symmetry at  B = 0 T 

External magnetic fields provide the most direct approach to breaking  TRS , yet 

achieving the  SDE  at zero  magnetic  field  is essential for  practical applications. This 

requires materials or heterostructures that intrinsically possess or can be engineered to 

exhibit simultaneous breaking of  IS  and  TRS . Zero -field SDE can be  generally 

classified into two categories based on the relationship between their intrinsic TRS 

breaking and  the  response to  an  external  B. This distinction  clarifies the underlying 

physical origins and guides device design .

3.2.1.  Polarity -revers ed  behaviors 

In this  category , internal TRS breaking originates from ferromagnetic moments or unconventional  SC  order parameters . It is important to note that  vortex pinning  can  also 

contribute to  a zero -field SDE , typically  observ ed  after magnetic field  sweeps  or current 

pulse s.  This extrinsic contribution must  be examined carefully. [112 -114 ] For systems 

containing  magnetic moments, the SDE polarity is  governed  by the magnetization 

direction and can be reversibly switched by  the  training field. [40 , 100 , 115 -119 ] A prominent 

example is the [Nb/V/Co/V/Ta]ₙ multilayer, where the  ferromagnetic Co layers break 

TRS , creat ing  a non -volatile, switchable diode  (Figs. 7(a), 7(b) and 7(c)) .[100 ] Magnetic 

proximity effects  also  enable electrically programmable  zero -field  SDE in 

heterostructures like NbSe 2/Fe 3GeTe 2, where current -induced spin -orbit torques flip the 

magnetization .[40 ] Notably, twisted bilayer materials have also been shown to host 

spontaneous spin polarization and collective ferromagnetism, providing  a twist -induced 

zero -field SDE without the need for extrinsic magnetic layers  (Figs. 7(d) and 7(e)) . [120 - 

> 123 ]

Additionally , in Fe(Te , Se) -based  JJs, the zero -field SDE  arise s from the interplay 

between the interfacial ferromagnetism and superconductivity . In this case,  the 

stochastic polarity  provides direct evidence of  the spontaneous  TRS  breaking at the 

interface. [118 ]

Fig. 7 (a)  Schematic of the measurement configuration  for  SDE. The magnetic field is applied 

perpendicular to both the current  and the  polar axis.  (b)  Magnetic field dependences of  critical 

current density  Jc for positive and negative currents at 1.9 K.  (c)  Magnetic field dependence of  ∆Jc,

derived  from  Fig.  7(b) . Reproduced with permission from Ref.  [100 ]. Copyright 20 22 , the authors .

(d)  Schematic of the device and measur ement  circuit . (e)  dVxx /d I vs.  I at  B = 0 mT and  T = 800  mK ,

measured  after cooldown (black) and after  exposure  to  two opposing pre -magnetizing fields  BM.

The curves are vertically shifted by 2.5 k Ω for clarity.  Inset : Magnetization  versus  B, with  colored 

dots  marking  the magnetic states  during measurement  and arrows  indicating the field -sweep direction . Reproduced with permission from Ref.  [123 ]. Copyright 20 23, the authors .

Apart from  magnetic systems, intrinsic TRS breaking in unconventional 

superconductors provides another route to zero -field SDE. [122 -126 ] In small -twist -angle 

trilayer graphene, correlated states with spontaneous TRS breaking  support  switchable 

diode effects whose polarity can be controlled  by  field training. [122 ] Similarly, in cuprate 

systems like twisted Bi₂Sr₂CaCu₂O₈₊ δ (BSCCO) , JJ s exhibit non -reciprocal transport 

signatures of TRS breaking. [124 ] The kagome superconductor CsV₃Sb₅ also shows zero -

field SDE modulated by thermal cycling, attributed to reorganization of chiral  SC 

domains with spontaneous TRS breaking. [125 ] These materials demonstrate that intrinsic 

SC  order parameters can generate and control non -reciprocal supercurrents  in the 

absence of  external magnetic fields. 

3.2.2.  Polarity -locked  behaviors 

This category  include s zero -field  SDE  characterized by  B-even behavior,  where diode 

polarity remains  fixed and  does  not switch with the  magnetic field  direction . Key 

material  systems demonstrating this behavior include  Nb 3Br 8-based JJ s, [127 ] NiI 2-based 

JJs ,[128 ] strain -engineered PbTaSe 2,[111 ] NbSe 2 devices, [129 -131 ] cuprates flakes, [132 ] Iron -

based  SC  devices ,[133 , 134 ] and Cooper -pair transistors. [135 ] The underlying physical 

mechanisms are diverse , encompassing the following :

Fig. 8 (a)  Schematic  of a NbSe 2/Nb 3Br 8/NbSe 2 JJ . (b)  Non -reciprocal  V–I curves  at zero field, 

showing distinct  Ic for  positive  and negative  sweep  directions . (c)  B dependence of  Ic+  (orange dots) 

and | Ic− | (green dots) , revealing a  B-even  SDE  behavior . Inset : measurement geometry . The orange 

and blue layers represent NbSe 2 and  Nb 3Br 8, respectively.  Reproduced with permission from Ref. 

> [127 ]

. Copyright 20 22 , the authors . (d)  Optical microscope image of the BSCCO device on  SiO 2/Si 

substrate . (e)  Non -reciprocal  V–I curves  at zero field, demonstrat ing  the SDE.  (f)  Diode efficiency 

𝜂  as a function of perpendicular  B. Reproduced with permission from Ref . [132 ]. Copyright 20 25,

the authors .Voltage -controlled Mechanisms : Voltage -controlled  non -reciprocal  conduction 

process es  (i.e. , I(+ V)≠I(-V)) typically preserve TRS, [15 , 136 , 137 ] as seen in theoretical 

proposals for p -n-type J Js based on  cuprates. [32 ] Within this framework, a  zero -field 

SDE  can  arise from a self -organized Mott -insulating depletion region formed at the 

interface between two superconductors. 

Electric polarization:  Electric polarization induced by strain or structural asymmetry 

establishes a built -in electric field along specific crystallographic directions, which acts 

as an effective internal bias voltage.  This field breaks inversion symmetry locally and 

asymmetrically modifies superconducting transport properties such as the critical 

supercurrent density and Josephson coupling, without requiring an external magnetic 

field.  (Figs. 8(a), 8(b) and 8(c)) .[111 , 127 , 129 -131 , 134 , 136 ]

Shift Current : The shift current, arising from the Berry phase of  the electronic states 

in noncentrosymmetric crystals, can generate  a non -reciprocal supercurrent response .

It contributes directly to the difference between  Ic+  and  Ic- even without an external 

magnetic field.  This quantum geometric effect produces a fixed SDE polarity  that is 

fundamentally determined by the electronic structure .[17 , 138 -141 ]

Insensitive magnetic moments : Magnetic moments can be strongly pinned by the 

underlying charge or orbital order,  making  them  insensitive to  external  B. This robust 

magnetic ordering provides a mechanism for spontaneous  TRS  breaking that  is  locked 

to the crystal lattice, thereby  generating  a B-even zero -field SDE. Compelling evidence 

for this scenario comes from  BSCCO , where a fixed -polarity zero -field SDE  has been 

interpreted as a signature of an intrinsic loop -current order  (Figs. 8(d), 8(e) and 8(f) ).[132 ]

A similar behavior  is observed  in chiral molecule -intercalated TaS 2 hybrid superlattices .

In these systems,  structural chirality induces an unconventional  SC  state with intrinsic 

TRS  breaking. [126 ]

Extrinsic mechanism s: Circuit -leve l effects  can also create a  zero -field SDE, where 

the non -reciprocal  Ic arises from a chemical potential shift induced by external line 

resistance. When a dc current flows through the circuit resistance, the resulting voltage 

drop shifts the  chemical potential, creating  an  asymmetric  Ic without intrinsic symmetry 

breaking. This mechanism is particularly pronounced in Cooper -pair transistors , where 

Ic is sensitive to Fermi level variations. [135 ] Furthermore, g eometrical  asymmetry 

combined with  a thermal gradient  in FeSe  can produce  a non -reciprocal  Ic through 

thermoelectric mechanisms, creating  a diode behavior that is locked to the device 

geometry .[133 ] Theoretically,  asymmetric charge accumulation at the Josephson 

capacitance also directly lead s to a  B-even zero -field SDE. [142 ]

3.3.  Tunability 

Non -reciprocal supercurrents in  2D  superconductors exhibit high  tunability  under 

various external controls. [18 , 143 ] Multiple  tuning  parameter s including  magnetic  field s,electric field s, strain,  device  geometry, thermodynamic  conditions , and microwave 

irradiation  can effectively modulate the efficiency and polarity of SDE , as illustrated in 

Fig. 9 . This  broad  tunability  facilitates  the investigation  of fundamental  mechanisms  in 

superconducting systems . Additionally, it offers  viable pathways for developing high -

performance  SC  rectifier s and low -dissipation quantum electronic devices.               

> Fig. 9 Experimental tuning of the SDE via magnetic field s, electric field s, strain, device geometry,
> thermodynamic conditions, and microwave irradiation .Reproduced with permission from Ref. [86 ,
> 100 ,111 ,123 ,133 ,144 ].Copyright 20 25 ,the authors .

3.3.1.  Magnetic field s

Magnetic field s serve as a versatile parameter for  controlling  the  SDE . An i n-plane  B

primarily modif ies  the superconducting order parameter , generat ing  FMCP  (Fig. 4) .[34 - 

> 36 ]

This mechanism allows  for the  continuous adjustment of diode efficiency and can 

produce polarity reversals at specific field values.  Conversely,  a p erpendicular  B

produces  distinct vortex dynamics in type II superconductors. When combined with 

engineered asymmetric pinning  potential , the perpendicular  B enable s highly efficient 

diode operation with widely tunable rectification characteristics  as realized in many 

systems  (Fig. 6) .[73 , 86 -88 , 90 -99 ]

Furthermore, magnetic field s provide a programming capability for non -volatile SDE. 

In superconducting magnetic heterostructures, external field s can configure the 

magnetization state of ferromagnetic layers to  establish  remanent diode effects that 

persist at zero field  (Fig. 7) . This approach  has been  demonstrated in [Nb/V/Co/V/Ta] 20 

superlattices , kagome superconductors  and  MnBi 2Te 4-based  JJ s, facilitat ing  switchable 

SDE polarity through magnetic history control. [100 , 145 , 146 ]

3.3.2.  Electric field s

Electric field s control  relies on  the electrostatic modulation of fundamental  SC properties, such as SOC,  Ic, and pair -breaking dynamics, which  ha ve  been applied in 

various  SC  systems (e.g., cuprates, iron -based superconductors, and transition -metal 

dichalcogenides ).[147 -151 ] This capability enables  the  electric field s controlled  SDE .

Promising pathways  have been demonstrated  toward gate -controlled  JJs ,[50 , 63 , 152 -158 ] as 

well as current -driven magnetization orientation. [40 ] These approaches collectively pave 

the way for programmable dissipationless electronics based on the SDE.                    

> Fig. 10 (a) False -color SEM image of a three -terminal JJ with tunable gates (gold). The junction
> area between Al electrodes (blue) is outlined. (b) 3D schematic of the layered heterostructure. (c)(d)
> V-Icurves at B= 0.04 mT, showing a reversal of the diode polarity as the gate voltage is tuned from
> -1.5 V (c) to -2.5 V (d). Reproduced with permission from Ref. [152 ].Copyright 20 23,the authors .

Based on three -terminal  JJs , Gupta  et al . demonstrate a highly gate -tunable SDE in an 

InAs  two -dimensional electron gas  proximitized by an epitaxial aluminum layer (Fig s.

10 (a)  and 10(b) ) .[152 ] They achieve  the full electrostatic control over both the efficiency 

and polarity of the SDE, realized by applying symmetric gate voltages to  control the 

spatial distribution of the supercurrent density. This gate -driven reconfiguration 

effectively switches the diode polarity  (Fig.  10 (b)). In a  different architecture , Nikodem 

et al . reported a gate -tunable SDE in a topological insulator nanowire -based nano -

SQUID, where the diode efficiency and its sign are modulated by a back -gate 

voltage. [159 ] These works collectively highlight the pivotal role of electrostatic gating in 

realizing  non -reciprocal supercurrent control. 

3.3.3.  Strain 

Uniaxial strain serves as a powerful  IS -breaking mechanism that enables  SDE  by 

reducing crystal symmetry and inducing electric polarization. [160 ] This is  observed  in 

the noncentrosymmetric trigonal superconductor PbTaSe₂ .[111 ] While its crystal 

structure permits  SHR , the  SDE  is absent in the unstrained state . However, when a 

uniaxial strain is applied along the  zigzag  direction  with a parallel  super current, the 

SDE  exhibits a  B-odd  symmetry  (Figs. 11(a) and (b)) . In contrast, when  both  strain and 

super current are aligned along the  armchair  direction, the SDE displays  B-even characteristics  (Figs. 11(c) and (d)) . The  B-even behavior is particularly significant as 

it signifies a strain -induced  polarization  that  induce s the  SDE  without breaking  TRS .                  

> Fig. 11 (a) and (c) Schematic illustration of crystal structures of strained sample . Y ellow arrows
> indicate the broken mirror plane due to trigonal symmetry . (b) and (d) Bdependence of difference
> between Ic+ and Ic-(ΔIc=Ic+ -Ic-) in strained samples .Reproduced with permission from Ref. [111 ].
> Copyright 20 24 ,the authors .

The universality of strain -controll ed SDE is further evidenced in centrosymmetric 

NbSe₂, where local strain engineering generates a robust  zero -field  SDE. Remarkably, 

strained NbSe₂ devices exhibit the  B-even response consistently emerging for  current 

along the  armchair  direction. These findings  identify strain engineering as an effective 

method for controlling non -reciprocal superconductivity .[130 ]

3.3.4.  Geometry 

Geometric control represents a highly controllable and  material -independent  strategy 

for  realizing the SDE. [73 , 88 , 90 -92 ] Distinct from methods relying  on intrinsic crystal 

asymmetry, this  approach  realizes non -reciprocal supercurrent transport by artificially 

breaking spatial inversion symmetry. For instance, conformal -mapped nanohole arrays ,

a scale -invariant pinning geometry , demonstrate strong rectification over broad 

temperature and field ranges, as shown by Lyu  et al .[93 ] In such systems, the gradient 

distribution of pinning sites breaks global  IS , guiding vortices preferentially in one 

direction and resulting in a giant tunable  SDE  (Fig.  12 ).  Recently,  using conductive 

atomic force microscope lithography,  Wang  et al . and Yu  et al . demonstrated real -time, 

non -volatile editing of the SDE by nanoscopically altering the edge morphology of the 

SC  channel. [161 , 162 ]Fig. 12(a)  Scanning electron microscopy image of a superconducting MoGe microbridge containing 

two sections with conformal  mapped triangular and regular triangular arrays of nano -holes, 

respectively. The AC current is applied horizontally, and the DC voltage is  measured with the top 

or the bottom leads. The magnetic field is applied perpendicularly to the sample plane. Scale bar, 

40  𝜇 m.  (b)  Dark field optical image  of the conformal arrays of nano -holes. Scale bar, 10  𝜇 m. The 

inset is a SEM image of the nano -holes with diameter of 110 nm. Scale bar of  inset, 1  𝜇 m.  (c)  Voltage 

curves of the AC current dependence of the DC voltage at various magnetic fields.  (d)  Rectification 

amplitude at various temperatures in a magnetic field of 40  Oe.  Reproduced with permission from 

Ref.  [93 ] . Copyright 20 21 , the authors .

3.3.5.  Thermodynamic s
