Repository: herryeric/daily-paper-reader

# 日报 · 2026-02-21 ~ 2026-03-22

- 生成时间：2026-03-22 07:14:44 UTC
- 当次推荐总数：77
- 精读区：66
- 速读区：11

## 今日简报（AI）
今日深度研读 77 篇前沿文献，重点聚焦高温超导机制的通用路径与费米气体超流态的物理突破。
研究揭示了记忆主导的量子临界性是实现高温超导的普适方案，并展示了通过抑制泡利原理在费米气体中产生超流态的新机制。
建议关注量子临界理论与机器学习在识别非常规超导配对对称性中的跨学科应用。

## 精读区
1. [Zero-point energy of a trapped ultracold Fermi gas at unitarity: squeezing the Heisenberg uncertainty principle and suppressing the Pauli principle to produce a superfluid state](/20260221-20260322/2602.20420v1-zero-point-energy-of-a-trapped-ultracold-fermi-gas-at-unitarity-squeezing-the-heisenberg-uncertainty-principle-and-suppressing-the-pauli-principle-to-produce-a-superfluid-state) （10.0/10）
2.

File: docs/20260221-20260322/2603.01120v1-doping-evolution-of-spin-excitations-in-la3-xsrxni2o7srlaalo4-superconducting-thin-films.txt
Title: Doping evolution of spin excitations in La$_{3-x}$Sr$_{x}$Ni$_2$O$_7$/SrLaAlO$_4$ superconducting thin films

URL Source: https://arxiv.org/pdf/2603.01120v1

Published Time: Tue, 03 Mar 2026 02:46:38 GMT

Number of Pages: 8

Markdown Content:
## Doping evolution of spin excitations in La 3−xSr xNi 2O7/SrLaAlO 4 superconducting thin films 

Hengyang Zhong §,1 Bo Hao §,2, 3 Anni Chen, 4 Xinru Huang, 1 Chunyi Li, 1 Wenting Zhang, 1 Chang Liu, 1 Kurt Kummer, 5 Nicholas Brookes, 5 Yuefeng Nie, 2, 3, 6, ∗ Thorsten Schmitt, 4, † and Xingye Lu 1, ‡

> 1

Center for Advanced Quantum Studies, School of Physics and Astronomy, and Key Laboratory of Multiscale Spin Physics (Ministry of Education), Beijing Normal University, Beijing 100875, China 

> 2

National Laboratory of Solid State Microstructures, Jiangsu Key Laboratory of Artificial Functional Materials, College of Engineering and Applied Sciences, Nanjing University, Nanjing 210093, China 

> 3

Collaborative Innovation Center of Advanced Microstructures, Nanjing University, Nanjing 210093, China 

> 4

Photon Science Division, Swiss Light Source, Paul Scherrer Institut, CH-5232 Villigen PSI, Switzerland 

> 5

European Synchrotron Radiation Facility, BP 220, F-38043 Grenoble Cedex, France 

> 6

Jiangsu Physical Science Research Center, Nanjing 210093, China 

(Dated: March 3, 2026) Ambient-pressure superconductivity in compressively strained bilayer nickelate films enables direct spectro-scopic tests of pairing scenarios, yet how magnetism evolves with carrier doping remains largely unexplored. Here we use Ni L3-edge resonant inelastic x-ray scattering (RIXS) to track electronic and spin excitations in coherently strained La 3−xSr xNi 2O7/SrLaAlO 4 thin films ( x = 0, 0 .09, 0 .21 and 0 .38), spanning supercon-ducting and overdoped non-superconducting regimes at essentially fixed epitaxial strain. Transport confirms superconductivity for x ≤ 0.21 and a weakly insulating normal state at x = 0.38. The dd -excitation manifold evolves weakly up to x = 0.21, whereas the ∼ 0.4 eV and ∼ 1.6 eV features broaden and lose intensity at 

x = 0.38. In the superconducting films, dispersive spin excitations persist along both [ H, H] and [ H, 0] with nearly doping-independent undamped dispersions and only a modest reduction of spectral weight, consistent with robust double-stripe correlations. By contrast, at x = 0.38 the magnetic response becomes strongly broad-ened and weakened, with enhanced damping and ∼ 50% lower spectral weight, indicating a collapse of coherent double-stripe spin excitations. The concomitant suppression of magnetic coherence and superconductivity es-tablishes a direct doping-controlled link between magnetism and superconductivity in bilayer nickelate films. 

The discovery of hydrostatic-pressure induced super-conductivity in the bilayer Ruddlesden–Popper nickelate La 3Ni 2O7 (Tc,onset ∼ 80 K) has opened a new avenue for ex-ploring high-Tc superconductivity beyond cuprates and iron-based superconductors [1–5]. Through isovalent rare-earth (such as Pr, Sm, Nd) substitution of La in La 3Ni 2O7 [6– 10], the bulk superconductivity can be stablized and fur-ther enhanced to Tc,onset ∼ 96 K [7]. La 3Ni 2O7 consists of NiO 2 bilayers coupled via inner apical oxygens (O AP ), host-ing quasi-degenerate Ni 3 dx2−y2 and 3 dz2 orbitals near the Fermi level [1, 11–22] and sizable interlayer superexchange interactions [21, 23–26] in a double-stripe ground state [27– 30]. Theoretical and experimental works have emphasized the importance of interlayer antiferromagnetic (AFM) superex-change Jz and spin fluctuations in driving superconductivity in this multi-orbital system [21, 22, 24–26, 31–44]. However, the P ≳ 10 GPa hydrostatic pressure severely limits system-atic spectroscopic probes of the pairing interaction and com-plicate application-oriented characterization. Recently, compressive epitaxy on SrLaAlO 4(001) (SLAO), imposing an in-plane strain of ε ≈ − 2%, has been shown to stabilize ambient-pressure superconductivity in La 3Ni 2O7-based thin films with Tc,onset exceeding 40 K [45–48] and reaching ∼60 K in the most recent reports [49]. These epi-taxial films provide experimental access to momentum- and energy-resolved spectroscopies that are central to unveiling the pairing mechanism [13, 31, 50–52]. Scanning tunnel-ing microscopy /spectroscopy on La 2PrNi 2O7/SLAO reveals a fully opened superconducting gap with two characteris-tic energy scales and a bosonic-mode feature at ∼30 meV [50]. Complementary ARPES measurements on supercon-ducting (La,Pr,Sm) 3Ni 2O7/SLAO resolve a nodeless super-conducting gap ( ∆ ≈ 18 meV) and an electron–boson cou-pling scale, consistent with an s-wave–type order parame-ter [51]. In parallel, our prior Ni L3-edge RIXS study on La 3Ni 2O7/SLAO (LNO /SLAO) thin films uncovered robust, dispersive magnetic excitations with collinear double-stripe correlations and enhanced interlayer exchange Jz under com-pressive strain [31]. Taken together, the spectroscopic evi-dence for a fully gapped superconducting state and strong an-tiferromagnetic spin fluctuations is compatible with a spin-fluctuation-mediated s± pairing scenario in bilayer nickelate films [24, 32, 34, 39, 42, 53–60]. However, though dispersive spin excitations were ob-served in LNO /SLAO thin film, an unambiguous link be-tween superconductivity and spin correlations remains to be explored experimentally [31]. In cuprates and iron-based superconductors, a decisive strategy is to track the evolu-tion of spin excitations with carrier doping across the su-perconducting phase diagram and into the overdoped, non-superconducting regime [61–64]. The coherently strained La 3−xSr xNi 2O7/SLAO (LSNO /SLAO) superconducting thin films (Fig. 1a) provide precisely this opportunity: Sr sub-stitution tunes the carrier density and drives superconductiv-ity from a robust regime ( x ≲ 0.21) to a non-superconducting state near x ≈ 0.38 at essentially fixed epitaxial strain [48, 65]. In this work, we use Ni– L3-edge RIXS to track the evo-lution of magnetic excitations in coherently compressively strained La 3−xSr xNi 2O7/SLAO thin films with x = 0, 0.09, 0.21, and 0.38, spanning the superconducting regime ( x ≤

> arXiv:2603.01120v1 [cond-mat.supr-con] 1 Mar 2026

210 20 30 40 50 60 70 80 Intensity (arb. u.) 2θ (°)                  

> (004) (006) (008) (0010) (0012) (0014) (0016)
> x= 0
> x= 0.38
> x= 0.21
> x= 0.09
> 
> 050 100 150 200 00.1 0.2 0.3 0.4 0.5 Temperature (K)
> x= 0 43.2 K 45.3 K 35.3 K
> x= 0.09
> x= 0.21
> x= 0.38
> ρ (mΩ·cm)
> Tc,98% =

b dc eSr SrLaAlO 4La 3-xSr xNi 2O7 La Ni agfAl Oh                       

> 0.99 11.01
> H(r.l.u.)
> x= 0.09
> 0.99 11.01
> H(r.l.u.)
> x= 0.21
> 0.99 11.01
> H(r.l.u.)
> x= 0.38
> 0.99 11.01 10 11
> H(r.l.u.)
> L (r.l.u.)
> x= 0
> SLAO (1011)
> Tc,98%
> Tc,50%
> 00.1 0.2 0.3 0.4 020 40 La 3-xSr xNi 2O7/SLAO Metallic Sr doping x
> Superconducting Weakly insulating
> T (K)
> LSNO327 (1017)

FIG. 1. Epitaxial growth and superconducting phase diagram of La 3−xSr xNi 2O7 thin films on SrLaAlO 4. a , Structural schematic of the La 3−xSr xNi 2O7 (LSNO327) film coherently grown on a (001)-oriented SrLaAlO 4 (SLAO) substrate. b–e, Reciprocal space maps in [ H, 0, L]plane (in reciprocal lattice units) collected around the SLAO (1011) reflection showing the LSNO327 (1017) film peak for x = 0 (b), 0 .09 (c), 0.21 (d) and 0 .38 (e); the vertical alignment of the film and substrate peaks indicates coherent in-plane strain. f, X-ray di ff raction θ − 2θ scans showing (00 L) reflections of the LSNO327 phase (indexed) for films with x = 0, 0.09 , 0.21 and 0 .38; asterisks denote substrate-related peaks. 

g, Temperature dependence of the in-plane resistivity ρ(T ) for representative films, highlighting superconducting transitions with Tc,98% = 43 .2K ( x = 0), 45 .3 K ( x = 0.09) and 35 .3 K ( x = 0.21), while the x = 0.38 film shows weakly insulating behaviour; Tc,98% is defined at 98% of the normal-state resistivity. h, Sr-doping evolution of the phase diagram summarizing Tc,98% (open circles) and Tc,50% (solid squares; midpoint criterion). The shaded region marks the superconducting regime. 

0.21) and an overdoped, non-superconducting composition (x = 0.38) (Fig. 1). With increasing x, the ∼ 0.4 and ∼ 1.6eV dd features weaken and, for x = 0.38, become strongly broadened and suppressed. Since the ∼ 0.4 eV mode is a bi-layer eg-sector excitation that is sensitive to apical-oxygen-mediated interlayer hopping [23], and the ∼ 1.6 eV feature lies in a mixed dd /charge-transfer manifold with appreciable ligand-hole character [31], this evolution is consistent with de-graded interlayer coherence in the overdoped film. Concomi-tantly, while the low-energy magnetic response remains robust and dispersive in x ≤ 0.21, with nearly doping-independent undamped dispersions and a modest reduction of spectral weight, the spin excitations at x = 0.38 soften and become strongly damped, accompanied by a pronounced collapse of dispersive spin excitations. The concomitant loss of super-conductivity and collapse of coherent double-stripe spin ex-citations at x = 0.38 establishes a direct, doping-controlled link between magnetic coherence and superconductivity in LSNO /SLAO thin films. 

Results Sample and experimental setup 

La 3−xSr xNi 2O7 thin films used in this work were epitaxially grown on (001)-oriented SrLaAlO 4 (SLAO) substrates by re-active molecular-beam epitaxy (MBE) in a DCA R450 sys-tem [48]. During deposition, the substrate temperature was maintained at ∼720 °C under a distilled-ozone background pressure of ∼1×10 −5 Torr. Film thickness was precisely controlled by shuttered layer-by-layer growth (monitored by RHEED oscillations) to 3 unit cells to avoid strain relaxation. After growth, the samples were cooled to room temperature under the same oxidizing background to minimize oxygen loss, followed by an ex situ ozone-assisted anneal (typically 

∼380 °C for ∼1 h) to optimize superconductivity. High crys-talline quality and coherent epitaxial strain were confirmed by reciprocal-space mapping (Fig. 1b-1e) and X-ray di ff rac-tion θ–2 θ scans (Fig. 1f) using monochromated Cu K α1 radi-ation. X-ray absorption spectroscopy (XAS) and RIXS mea-surements were performed at the ID32 beamline of the Euro-pean Synchrotron Radiation Facility (ESRF). All data shown were collected at T ≈ 20 K. XAS measurements were per-formed using total fluorescence yield (TFY) detection. Inci-dent energy dependent RIXS spectra were collected using π-polarized photons. Momentum-dependent RIXS spectra were collected at the Ni-L3 edge (856.4 eV) using π-polarized inci-dent photons along two high-symmetry directions [ H, 0] and [H, H], under the grazing-incidence geometry, with an energy resolution ∆E ≈ 32 meV. Figure 1g plots the temperature-dependent in-plane resis-tivity ρ(T ) of LSNO /SLAO films. Using the 98% criterion, the superconducting onsets are Tc,98% = 43 .2 K ( x = 0), 45 .3K ( x = 0.09), and 35 .3 K ( x = 0.21); by contrast, the x = 0.38 film remains metallic for T ≳ 50 K but develops a low-T re-sistivity upturn, consistent with a weakly insulating response. 301                       

> 0123abEnergy loss (eV) cde855.5 856 856.5 857 0123Incident energy (eV) Energy loss (eV) 855.5 856 856.5 857 Incident energy (eV)
> x= 0.09 x= 0
> x= 0.38 x= 0.21
> 0123Energy loss (eV) Intensity (arb. u.)  x= 0
> Ei= 856.4 eV
> θ= 15.7°
> x= 0.09
> x= 0.21
> x= 0.38 0.21 0.38 0.2 0.4 0.6 Energy loss (eV) Intensity (arb. u.)

FIG. 2. Sr-doping evolution of dd excitations in LSNO /SLAO thin films. a–d, Incident-energy-dependent Ni-L3 RIXS intensity maps measured at a grazing-incidence angle θ = 20 ◦ for films with 

x = 0 ( a), 0.09 ( b), 0.21 ( c) and 0.38 ( d), plotted as a function of incident photon energy ( Ei) and energy loss. The solid white curves show the corresponding Ni-L3 X-ray absorption spectra (scaled for clarity). The black dashed squares mark the ∼1.6 eV dd excitations. The vertical dashed line marks Ei = 856 .4 eV, the incident energy used to extract the spectra in e. e, Comparison of Ni-L3 RIXS spectra measured at Ei = 856 .4 eV and a grazing-incidence angle θ = 15 .7◦

for the four dopings, highlighting the doping-dependent evolution of the dd excitations; vertical arrows indicate the changes of the ∼ 0.4eV and ∼ 1.6 eV features. Data for x = 0 are from Ref. [31]. The inset in e shows a comparison of the 0 .4 eV excitation between x =

0.21 and 0 .38. 

Figure 1h summarizes Tc,98% and Tc,50% versus Sr content, re-producing the incomplete dome reported in Ref. [48]: super-conductivity persists up to x ≈ 0.21 and is absent down to 2 K at x = 0.38. 

Doping evolution of electronic and spin excitations 

Figure 2 summarizes the incident-energy-dependent Ni– L3

RIXS response of LSNO /SLAO across the Sr-doping series. The overall dd manifold remains broadly similar for x ≤ 0.21 (Fig. 2a-c, e). In this doping range, the ∼ 0.4 eV excitation remains resolvable as a peak (becoming broader and reduced in contrast at x = 0.21), and the ∼ 1.6 eV feature can be iden-tified as a broad shoulder /peak-like enhancement on the high-energy slope (Fig. 2e). In the overdoped x = 0.38 film, the 

∼ 0.4 eV response becomes essentially featureless (Fig. 2d,e), and the ∼ 1.6 eV shoulder is no longer discernible, indicating a marked loss of well-defined orbital-excitation structure in this energy window. This trend is naturally interpreted in terms of degraded bilayer (interlayer) coherence in the overdoped regime. In the double-cluster (bilayer) description, the ∼ 0.4 eV mode has been assigned to transitions between dx2−y2 and dz2 , with its energy governed primarily by interlayer hopping [23]. It carries mixed charge /spin character and is particularly sensi-tive to apical-oxygen-mediated interlayer hopping; its strong broadening and disappearance at x = 0.38 is consistent with a substantial loss of interlayer coherence. The simultane-ous suppression of the ∼ 1.6 eV feature, which lies in a mixed dd /charge-transfer manifold with appreciable ligand-hole character, supports the same conclusion that bilayer elec-tronic coherence is strongly degraded in the overdoped film. Having established that Sr doping progressively weakens and broadens the ∼ 0.4 and ∼ 1.6 eV orbital-excitation fea-tures—consistent with degraded bilayer coherence in the over-doped film—we now turn to the low-energy magnetic re-sponse. To directly track how spin correlations evolve across a doping-tuned thin-film phase diagram at essentially fixed epi-taxial strain, we performed momentum-resolved Ni L3-edge RIXS measurements ( π polarization, grazing-incidence geom-etry; ∆E ≈ 32 meV) on La 3−xSr xNi 2O7/SLAO films at the same Sr concentrations as in Fig. 2 ( x = 0, 0 .09, 0 .21, and 0.38). The scattering angle was set to 2 θs = 90 ◦ and 110 ◦

to reduce the elastic scattering. These measurements provide a direct basis for comparing the coherence, dispersion, and spectral weight of collective spin excitations between the su-perconducting and overdoped non-superconducting regimes (Fig. 3). Figure 3 provides a direct visualization of the Sr-doping evolution of spin excitations in LSNO /SLAO films. The RIXS intensity maps in Fig. 3a–c show a well-defined, dispersive magnetic mode for all superconducting compositions ( x = 0, 0.09, and 0 .21) along both high-symmetry directions, [ H, H]and [ H, 0]. For x = 0, Fig. 3a is dominated by a well-defined collective magnetic mode that reaches its maximum near the zone center Γ and disperses downward to a minimum around 

q∥ ≈ (1 /4, 1/4), consistent with robust collinear (double-stripe–like) spin correlations [31]. Importantly, for x = 0.09 and 0 .21 (Fig. 3b,c), the dispersive features remain clearly resolved and the fitted undamped dispersions E0(q∥) are es-sentially unchanged compared with x = 0, indicating that the underlying collinear double-stripe spin correlations and their characteristic exchange scale persist across the superconduct-ing regime, with only a modest reduction of spectral weight. In sharp contrast, the overdoped non-superconducting x =

0.38 film (Fig. 3d) exhibits a qualitatively di ff erent magnetic response—the excitation spectrum becomes strongly broad-ened and continuum-like, and the dispersive peak is no longer 4x = 0 50 150 0100 Energy loss (meV)  a x = 0.09 b          

> x= 0.21 [H,H] (r.l.u.) [H, 0] (r.l.u.) 50 150 00.1 0.1 0.2 0.3 00.1 0.1 0.2 0.3 0100 Energy loss (meV)

c d01   

> x= 0.38 [H,H] (r.l.u.) [H, 0] (r.l.u.)

e−100 0 100 200 Energy loss (meV) Intensity (arb. u.) −100 0 100 200 Energy loss (meV)          

> x= 0
> x= 0.09
> x= 0.21
> x= 0.38 (q|| , 0) 0.06 0.1 0.21 0.33 0.14 0.18 0.235 0.26
> q|| =(q|| ,q|| )/√2 q|| /√2= 0.156 0.127 0.042 0.071 0.099

FIG. 3. Sr-doping evolution of spin excitations in LSNO /SLAO thin films. a –d, False-colour maps of the low-energy Ni– L3 RIXS intensity plotted as a function of energy loss and in-plane momen-tum transfer q∥ along the [ H, H] direction (left part of each panel) and the [ H, 0] direction (right part), for x = 0 ( a), 0.09 ( b), 0.21 ( c)and 0.38 ( d). Elastic scattering has been fitted and subtracted from the color maps. The scattering angle 2 θs = 110 ◦ for |q∥| ≥ 0.26 and 2 θs = 90 ◦ otherwise. The symbols overlaid on the maps denote the undamped spin-excitation dispersion E0(q∥) extracted from fits to the RIXS spectra (error bars indicate fitting uncertainties). e, Wa-terfall plots of representative low-energy Ni– L3 RIXS spectra mea-sured with π-polarized incident X-rays at T ≈ 20 K for x = 0, 0.09, 0.21 and 0.38, along ( q∥, 0) (left) and ( q∥, q∥)/ √2 (right); spectra are vertically o ff set for clarity and q∥ values are indicated. Disper-sive, well-defined spin excitations persist up to x = 0.21, whereas for 

x = 0.38 the magnetic response is strongly broadened and its inten-sity is markedly reduced over the entire measured q∥ range. Data for 

x = 0 are from Ref. [31]. 

clearly resolved over the measured q∥ range, accompanied by a pronounced loss of spectral weight. The doping evolution is most transparent in the q∥-dependent waterfall comparison in Fig. 3(e). For x ≤ 0.21, the spectra display pronounced magnon-like peaks that disperse with momentum, whereas for x = 0.38 the response is dominated by broad intensity with greatly reduced peak contrast. Taken together, these data show that the coherent double-stripe spin excitations are ro-bust throughout the superconducting compositions but col-lapse in the overdoped non-superconducting film, establishing a direct doping-controlled link between magnetic coherence x = 0    

> x= 0.09
> x= 0.21
> x= 0.38

ab0.1 0.2 0.3 0.4 0.5 050 100                     

> γ (meV) 0.2 0.1 0050 100
> E0 (meV)
> /E0/γ x = 0 /E0/γ x = 0.09
> E0/γ x = 0.21
> E0/γ x = 0.38 //La 3-xSr xNi 2O7 /SLAO Cal.
> 0.1 0.2 0.3 0.4 0.5 0.2 0.1 0[H,H] (r.l.u.) [H, 0] (r.l.u.) 01Spectral weight (arb. u.)

FIG. 4. Dispersions, damping and spectral weight of spin ex-citations across Sr doping in LSNO /SLAO thin films. a, Un-damped spin-excitation energy E0(q∥) (symbols; left axis) and damp-ing factor γ(q∥) (data points connected by dashed lines; right axis) extracted from damped-harmonic-oscillator (DHO) fits to the low-energy Ni– L3 RIXS spectra for x = 0, 0 .09, 0 .21 and 0 .38, plotted along the [ H, H] (left) and [ H, 0] (right) directions. The vertical grey line marks Γ (q∥ = 0), and the solid black curve shows the fitted dis-persion for comparison. For x ≤ 0.21, the dispersions nearly coin-cide and the modes remain weakly damped, whereas for x = 0.38 the dispersion softens and the damping increases markedly over the full 

q∥ range. b, Momentum dependence of the magnon spectral weight 

W(q∥), obtained by energy integration of the fitted DHO lineshapes. Error bars in a, b represent uncertainties from the fits; dashed lines are guides to the eye. 

and superconductivity in bilayer nickelate films. To quantify the doping evolution of the spin excitations. We use a damped-harmonic-oscillator (DHO) response func-tion to fit the low-energy part of each Ni– L3 RIXS spectrum to extract the momentum-dependent spin excitations [66]: 

S (q, E) = A 4 γ E E 0

(E2−E20 )2+(2 γE)2 where E0(q) is the undamped mode energy and γ(q) characterizes the damping (linewidth). The prefactor A sets the overall intensity of the magnetic re-sponse; the magnetic spectral weight is obtained from the in-tegrated area of the fitted DHO component (within the chosen energy window), while E0(q) directly yields the fitted disper-sion. Figure 4 quantifies the doping evolution of the magnetic mode by tracking the fitted undamped dispersion E0(q∥) and damping γ(q∥) extracted from the DHO analysis. For the superconducting compositions measured here ( x = 0, 0 .09, and 0 .21), the RIXS spectra exhibit well-defined magnon-like peaks (Fig. 3a-c), making the extracted E0 and γ reli-able. The dispersions for x ≤ 0.21 are essentially coinci-dent along both [ H, H] and [ H, 0], providing a quantitative confirmation that the characteristic double-stripe spin corre-5lations and their underlying exchange scale persist across this high-Tc portion of the superconducting dome. Consistent with our previous double-stripe analysis, the dispersion can be de-scribed by linear spin-wave calculations of a classical Heisen-berg model H = Pi< j Ji j Si · S j (SpinW), yielding exchange parameters SJ 1 ≈ − 8.0 meV, SJ 2 ≈ − 3.7 meV, and a dom-inant SJ z ≈ 44 .4 meV for x = 0 − 0.21 (black curve in Fig. 4a). The corresponding damping remains modest in this dop-ing range (Fig. 4b), consistent with well-defined collective spin excitations in the superconducting compositions. For the overdoped, non-superconducting x = 0.38 film, the magnetic response is strongly broadened and continuum-like (Fig. 3d), so extracting a unique collective-mode dispersion is intrinsically less constrained. To estimate an upper bound 

on any remaining coherent component, we fit the spectra us-ing the same DHO form (with a constrained bimagnon con-tinuum) and test consistency with the double-stripe Heisen-berg description. Under this procedure, Fig. 4a indicates a modest softening of the band top by ∼ 10 − 12 meV, corre-sponding to reduced e ff ective exchanges SJ 1 ≈ − 5.5 meV, 

SJ 2 ≈ − 2.6 meV, and SJ z ≈ 35 .2 meV, together with a pro-nounced enhancement of γ(q∥) relative to x ≤ 0.21 (Fig. 4b). Meanwhile, the integrated magnetic spectral weight decreases smoothly with Sr content (Fig. 4b) and is ∼ 50% lower at 

x = 0.38 than at x = 0. Given the lack of a clearly resolved dispersive peak in Fig. 3d, these x = 0.38 parameters should be viewed as a highest estimate; the data are also consistent with the coherent (magnon-like) component being essentially quenched, leaving a predominantly incoherent continuum. 

Discussion 

In cuprates and iron-based superconductors, magnetic ex-citations span a broad hierarchy of energies and encode complementary aspects of the pairing problem. The high-energy spin excitations (paramagnons /spin waves) mainly re-flects the persistence of spin correlations ( J), which is sug-gested to serve as a pairing interaction in spin-fluctuation pairing theories [61–64]. The low-energy sector is strongly shaped by itinerant electrons and often shows the most di-rect fingerprints of superconductivity, including the appear-ance of a superconductivity-induced spin-resonance mode and a pronounced doping dependence of the low-energy spec-tral weight [63, 64, 67, 68]. Tracking how these spin exci-tations evolve across the superconducting dome, especially into the overdoped regime where superconductivity vanishes, has therefore been a decisive experimental strategy for estab-lishing a link between magnetism and pairing in both fami-lies [61–64]. Our results place Sr-doped bilayer nickelate films squarely into this comparative framework, but with a distinctive out-come. In the superconducting compositions measured here (x = 0, 0 .09, 0 .21), the collective magnetic mode remains well-defined and strongly dispersive, and the extracted un-damped dispersions are essentially unchanged, consistent with the persistence of double-stripe spin correlations in the high-Tc portion of the dome. A double-stripe Heisenberg description yields representative exchange parameters SJ 1 ≈−8.0 meV , SJ 2 ≈ − 3.7 meV , SJ z ≈ 44 .4 meV, while the spectral weight decreases only gradually and the modes re-main in the underdamped regime. In the overdoped, non-superconducting x = 0.38 film, the response becomes strongly broadened and continuum-like, and even under a conserva-tive fitting procedure the inferred exchanges are significantly reduced ( SJ 1 ≈ −5.5 meV , SJ 2 ≈ −2.6 meV , SJ z ≈

35 .2 meV) with a pronounced enhancement of damping; si-multaneously, the integrated magnetic spectral weight is re-duced to ∼ 50% of that at x = 0. It is reminiscent of La 3Ni 2O7/SrTiO 3 films, where both the ∼1.6 eV excitation and the low-energy magnetic response are strongly suppressed under tensile strain, consistent with weakened Ni 3 dz2 –O AP 

2pz hybridization and a reduced interlayer superexchange scale Jz [31]. In the present overdoped films, the concurrent loss of well-defined ∼0.4 eV and ∼1.6 eV orbital-excitation features points to degraded apical-oxygen-mediated bilayer coherence /hybridization, which in turn is accompanied by a substantially broadened, low-spectral-weight magnetic con-tinuum. The collapse (and possible quenching) of coherent double-stripe spin excitations together with the disappearance of superconductivity therefore establishes a direct, doping-controlled correlation between magnetic coherence and super-conductivity in La 3−xSr xNi 2O7 films, which is more stringent than in systems where high-energy paramagnons remain ro-bust even after superconductivity is suppressed [62, 69]. Looking forward, bilayer nickelate films o ff er an un-usually favorable geometry for momentum-resolved “phase-diagram spectroscopy” with soft x-ray RIXS. The charac-teristic double-stripe wave vector near q ≈ (1 /4, 1/4) lies well within the momentum window of Ni L3 RIXS, making La 3Ni 2O7-based films a rare system among high-Tc supercon-ductors, in which both the ordering wave vector and its col-lective excitations can be mapped directly at the correspond-ing transition-metal L3 edge. With the new generation RIXS with energy resolution approaching ∼ 10 meV, it should be-come feasible to search for a superconductivity-induced spin resonance in the ∼ 15 − 25 meV range (using the empirical scaling Er ∼ 4 − 6 kBTc, which gives Er ∼ 20 meV for Tc ∼ 50 K) [68]. Detecting such a mode and tracking its intensity with Sr doping alongside the damping and spectral weight trends established here would provide an exceptionally direct test of sign-changing pairing (e.g., s±) and o ff er unprecedented con-straints on the pairing interaction in bilayer nickelate super-conductors. 

Author contributions 

X.L., T.S., and Y.N. conceived this project. B.H. grew the thin films and did the transport and x-ray di ff raction measure-ments. H.Z., A.C, X.H., C.Li., W.Z, C.Liu. and X.L. per-formed the RIXS experiments with the help from K.K. and N.B.. H.Z., A.C. and X.L. analysed the data. X.L. wrote the manuscript with inputs from H.Z., B.H., Y.N. and T.S.. All authors made comments. 

Acknowledgement 

§ These two authors contributed equally to this work. 6The work is supported by the Scientific Research In-novation Capability Support Project for Young Faculty (ZYGXQNJSKYCXNLZCXM-M2), the National Natural Science Foundation of China (Grants no. 12574142, and 12434002), National Key Projects for Research and Develop-ment of China with Grant No. 2021YFA1400400 and Natural Science Foundation of Jiangsu Province (No. BK20233001). The work at PSI is supported by the Swiss National Science Foundation through project No. 207904. We acknowledge the European Synchrotron Radiation Facility (ESRF) for provid-ing synchrotron radiation facilities under proposal numbers SC-5699 at the ID32 beamline.  

> ∗

ynie@nju.edu.cn  

> †

thorsten.schmitt@psi.ch  

> ‡

luxy@bnu.edu.cn [1] H. Sun, M. Huo, X. Hu, J. Li, Z. Liu, Y. Han, L. Tang, Z. Mao, P. Yang, B. Wang, J. Cheng, D.-X. Yao, G.-M. Zhang, and M. Wang, Signatures of superconductivity near 80 K in a nick-elate under high pressure, Nature 621 , 493 (2023). [2] Y. Zhang, D. Su, Y. Huang, Z. Shan, H. Sun, M. Huo, K. Ye, J. Zhang, Z. Yang, Y. Xu, Y. Su, R. Li, M. Smidman, M. Wang, L. Jiao, and H. Yuan, High-temperature superconductivity with zero resistance and strange-metal behaviour in La 3Ni 2O7−δ,Nat. Phys. 20 , 1269–1273 (2024). [3] G. Wang, N. N. Wang, X. L. Shen, J. Hou, L. Ma, L. F. Shi, Z. A. Ren, Y. D. Gu, H. M. Ma, P. T. Yang, Z. Y. Liu, H. Z. Guo, J. P. Sun, G. M. Zhang, S. Calder, J.-Q. Yan, B. S. Wang, Y. Uwatoko, and J.-G. Cheng, Pressure-induced superconduc-tivity in polycrystalline La 3Ni 2O7−δ, Phys. Rev. X 14 , 011040 (2024). [4] M. Shi, D. Peng, Y. Li, S. Yang, Z. Xing, Y. Wang, K. Fan, H. Li, R. Wu, B. Ge, Z. Zeng, Q. Zeng, J. Ying, T. Wu, and X. Chen, Spin density wave rather than tetragonal structure is prerequisite for superconductivity in La 3Ni 2O7−δ, Nature Com-munications 16 , 9141 (2025). [5] J. Li, D. Peng, P. Ma, H. Zhang, Z. Xing, X. Huang, C. Huang, M. Huo, D. Hu, Z. Dong, X. Chen, T. Xie, H. Dong, H. Sun, Q. Zeng, H.-k. Mao, and M. Wang, Identification of the super-conductivity in bilayer nickelate La 3Ni 2O7 under high pressure up to 100 GPa, Natl. Sci. Rev. 12 , nwaf220 (2025). [6] N. Wang, G. Wang, X. Shen, J. Hou, J. Luo, X. Ma, H. Yang, L. Shi, J. Dou, J. Feng, J. Yang, Y. Shi, Z. Ren, H. Ma, P. Yang, Z. Liu, Y. Liu, H. Zhang, X. Dong, Y. Wang, K. Jiang, J. Hu, S. Nagasaki, K. Kitagawa, S. Calder, J. Yan, J. Sun, B. Wang, R. Zhou, Y. Uwatoko, and J. Cheng, Bulk high-temperature su-perconductivity in pressurized tetragonal La 2PrNi 2O7, Nature 

634 , 579–584 (2024). [7] F. Li, Z. Xing, D. Peng, J. Dou, N. Guo, L. Ma, Y. Zhang, L. Wang, J. Luo, J. Yang, J. Zhang, T. Chang, Y.-S. Chen, W. Cai, J. Cheng, Y. Wang, Y. Liu, T. Luo, N. Hirao, T. Matsuoka, H. Kadobayashi, Z. Zeng, Q. Zheng, R. Zhou, Q. Zeng, X. Tao, and J. Zhang, Bulk superconductivity up to 96 K in pressurized nickelate single crystals, Nature in press ,https: // doi.org /10.1038 /s41586–025–09954–4 (2025). [8] Q. Zhong, J. Chen, Z. Qiu, J. Li, X. Huang, P. Ma, M. Huo, H. Dong, H. Sun, and M. Wang, Evolution of the superconductivity in pressurized La 3−xSm xNi 2O7, (2025), arXiv:2510.13342. [9] Z. Qiu, J. Chen, D. V. Semenok, Q. Zhong, D. Zhou, J. Li, P. Ma, X. Huang, M. Huo, T. Xie, X. Chen, H. kwang Mao, V. Struzhkin, H. Sun, and M. Wang, Interlayer coupling enhanced superconductivity near 100 K in La 3−xNd xNi 2O7,arXiv:2510.12359. [10] Z. Pan, C. Lu, F. Yang, and C. Wu, E ff ect of rare-earth element substitution in superconducting R 3Ni 2O7 under pressure, Chi-nese Phys. Lett. 41 , 087401 (2024). [11] Z. Luo, X. Hu, M. Wang, W. Wú, and D.-X. Yao, Bilayer two-orbital model of La 3Ni 2O7 under pressure, Phys. Rev. Lett. 131 ,126001 (2023). [12] P. Li, G. Zhou, W. Lv, Y. Li, C. Yue, H. Huang, L. Xu, J. Shen, M. Yu, W. Song, Z. Nie, Y. Chen, H. Wang, W. Chen, Y. Huang, Z.-Y. Chen, Q. Tian, J. Lin, J. He, Y.-J. Sun, Z. Chen, and Q.-K. Xue, Angle-resolved photoemission spectroscopy of su-perconducting (La,Pr) 3Ni 2O7/SrLaAlO 4 heterostructures, Natl. Sci. Rev. 12 , nwaf205 (2025). [13] B. Y. Wang, Y. Zhong, S. Abadi, Y. Liu, Y. Yu, X. Zhang, Y.-M. Wu, R. Wang, J. Li, Y. Tarn, E. K. Ko, V. Thampy, M. Hashimoto, D. Lu, Y. S. Lee, T. P. Devereaux, C. Jia, H. Y. Hwang, and Z.-X. Shen, Electronic structure of compressively strained thin film La 2PrNi 2O7, arXiv:2504.16372. [14] Y. Wang, K. Jiang, J. Ying, T. Wu, J. Cheng, J. Hu, and X. Chen, Recent progress in nickelate superconductors, Natl. Sci. Rev. 

12 , nwaf373 (2025). [15] Z. Liu, M. Huo, J. Li, and et al., Electronic correlations and partial gap in the bilayer nickelate La 3Ni 2O7, Nat. Commun. 

15 , 7570 (2024). [16] J. Yang, H. Sun, X. Hu, Y. Xie, T. Miao, H. Luo, H. Chen, B. Liang, W. Zhu, G. Qu, C.-Q. Chen, M. Huo, Y. Huang, S. Zhang, F. Zhang, F. Yang, Z. Wang, Q. Peng, H. Mao, G. Liu, Z. Xu, T. Qian, D.-X. Yao, M. Wang, L. Zhao, and X. J. Zhou, Orbital-dependent electron correlation in double-layer nickelate La 3Ni 2O7, Nat. Commun. 15 , 4373 (2024). [17] Y. Zhang, L.-F. Lin, A. Moreo, and E. Dagotto, Electronic struc-ture, dimer physics, orbital-selective behavior, and magnetic tendencies in the bilayer nickelate superconductor La 3Ni 2O7

under pressure, Phys. Rev. B 108 , L180510 (2023). [18] V. Christiansson, F. Petocchi, and P. Werner, Correlated elec-tronic structure of La 3Ni 2O7 under pressure, Phys. Rev. Lett. 

131 , 206501 (2023). [19] F. Lechermann, J. Gondolf, S. Bötzel, and I. M. Eremin, Elec-tronic correlations and superconducting instability in La 3Ni 2O7

under high pressure, Phys. Rev. B 108 , L201121 (2023). [20] D. A. Shilenko and I. V. Leonov, Correlated electronic structure, orbital-selective behavior, and magnetic correlations in double-layer La 3Ni 2O7 under pressure, Phys. Rev. B 108 , 125105 (2023). [21] Y. Cao and Y.-f. Yang, Flat bands promoted by Hund’s rule coupling in the candidate double-layer high-temperature super-conductor La 3Ni 2O7 under high pressure, Phys. Rev. B 109 ,L081105 (2024). [22] Q. Qin and Y.-F. Yang, High-Tc superconductivity by mobiliz-ing local spin singlets and possible route to higher Tc in pres-surized La 3Ni 2O7, Phys. Rev. B 108 , L140504 (2023). [23] X. Chen, J. Choi, Z. Jiang, J. Mei, K. Jiang, J. Li, S. Agrestini, M. Garcia-Fernandez, H. Sun, X. Huang, D. Shen, M. Wang, J. Hu, Y. Lu, K.-J. Zhou, and D. Feng, Electronic and magnetic excitations in La 3Ni 2O7, Nat. Commun. 15 , 9597 (2024). [24] C. Lu, Z. Pan, F. Yang, and C. Wu, Interlayer-coupling-driven high-temperature superconductivity in La 3Ni 2O7 under pres-sure, Phys. Rev. Lett. 132 , 146002 (2024). [25] Y.-f. Yang, G.-M. Zhang, and F.-C. Zhang, Interlayer valence bonds and two-component theory for high-T c superconductiv-7

ity of La 3Ni 2O7 under pressure, Phys. Rev. B 108 , L201108 (2023). [26] Y. Shen, M. Qin, and G.-M. Zhang, E ff ective bi-layer model hamiltonian and density-matrix renormalization group study for the high-Tc superconductivity in La 3Ni 2O7 under high pressure, Chinese Phys. Lett. 40 , 127401 (2023). [27] I. Plokhikh, T. J. Hicken, L. Keller, V. Pomjakushin, S. H. Moody, P. Foury-Leylekian, J. J. Krieger, H. Luetkens, Z. Guguchia, R. Khasanov, and D. J. Gawryluk, Unraveling spin density wave order in layered nickelates La 3Ni 2O7 and La 2PrNi 2O7 via neutron di ff raction, arXiv:2503.05287. [28] N. K. Gupta, R. Gong, Y. Wu, M. Kang, C. T. Parzyck, B. Z. Gregory, N. Costa, R. Sutarto, S. Sarker, A. Singer, D. G. Schlom, K. M. Shen, and D. G. Hawthorn, Anisotropic spin stripe domains in bilayer La 3Ni 2O7, Nat. Commun. 16 , 6560 (2025). [29] X. Ren, R. Sutarto, X. Wu, J. Zhang, H. Huang, T. Xiang, J. Hu, R. Comin, X. Zhou, and Z. Zhu, Resolving the electronic ground state of La 3Ni 2O7−δ films, Commun. Phys. 8, 52 (2025). [30] X.-S. Ni, Y. Ji, L. He, T. Xie, D.-X. Yao, M. Wang, and K. Cao, Spin density wave in the bilayered nickelate La 3Ni 2O7−δ at am-bient pressure, npj Quantum Mater. 10 , 17 (2025). [31] H. Zhong, B. Hao, Z. Zhang, A. Chen, Y. Wei, R. Liu, X. Huang, C. Li, W. Zhang, C. Liu, X.-S. Ni, M. dos Reis Can-tarino, K. Kummer, N. Brookes, K. Cao, Y. Nie, T. Schmitt, and X. Lu, Spin correlations in La 3Ni 2O7 superconducting thin films, arXiv:2502.03178. [32] X.-Z. Qu, D.-W. Qu, J. Chen, C. Wu, F. Yang, W. Li, and G. Su, Bilayer t−J−J⊥ model and magnetically mediated pair-ing in the pressurized nickelate La 3Ni 2O7, Phys. Rev. Lett. 132 ,036502 (2024). [33] H. Oh and Y.-H. Zhang, Type-II t−J model and shared su-perexchange coupling from Hund’s rule in superconducting La 3Ni 2O7, Phys. Rev. B 108 , 174511 (2023). [34] Y.-H. Tian, Y. Chen, J.-M. Wang, R.-Q. He, and Z.-Y. Lu, Cor-relation e ff ects and concomitant two-orbital s±-wave supercon-ductivity in La 3Ni 2O7 under high pressure, Phys. Rev. B 109 ,165154 (2024). [35] J. Chen, F. Yang, and W. Li, Orbital-selective superconductivity in the pressurized bilayer nickelate La 3Ni 2O7: An infinite pro-jected entangled-pair state study, Phys. Rev. B 110 , L041111 (2024). [36] Z. Ouyang, J.-M. Wang, J.-X. Wang, R.-Q. He, L. Huang, and Z.-Y. Lu, Hund electronic correlation in La 3Ni 2O7 under high pressure, Phys. Rev. B 109 , 115114 (2024). [37] C. Lu, M. Zhang, Z. Pan, C. Wu, and F. Yang, Impact of pressure and apical oxygen vacancies on superconductivity in La 3Ni 2O7, Commun. Phys. 8, 354 (2025). [38] X.-Z. Qu, D.-W. Qu, X. W. Yi, W. Li, and G. Su, Hund’s rule, interorbital hybridization, and high-Tc superconductivity in the bilayer nickelate La 3Ni 2O7, Phys. Rev. B 112 , L161101 (2025). [39] H. Sakakibara, N. Kitamine, M. Ochi, and K. Kuroki, Possi-ble high Tc superconductivity in La 3Ni 2O7 under high pressure through manifestation of a nearly half-filled bilayer hubbard model, Phys. Rev. Lett. 132 , 106002 (2024). [40] Z. Luo, B. Lv, M. Wang, W. Wu, D.-X. Yao, and et al., High-TC

superconductivity in La 3Ni 2O7 based on the bilayer two-orbital 

t-J model, npj Quantum Mater. 9, 61 (2024). [41] T. Kaneko, H. Sakakibara, M. Ochi, and K. Kuroki, Pair cor-relations in the two-orbital Hubbard ladder: Implications for superconductivity in the bilayer nickelate La 3Ni 2O7, Phys. Rev. B 109 , 045154 (2024). [42] Y.-Y. Zheng and W. Wú, s±-wave superconductivity in the bi-layer two-orbital hubbard model, Phys. Rev. B 111 , 035108 (2025). [43] M. Kakoi, T. Kaneko, H. Sakakibara, M. Ochi, and K. Kuroki, Pair correlations of the hybridized orbitals in a ladder model for the bilayer nickelate La 3Ni 2O7, Phys. Rev. B 109 , L201124 (2024). [44] J. Wang and Y.-f. Yang, Highly asymmetric superconducting dome and strange metallicity in La 3Ni 2O7, Phys. Rev. B 111 ,014512 (2025). [45] E. K. Ko, Y. Yu, Y. Liu, L. Bhatt, J. Li, V. Thampy, C.-T. Kuo, B. Y. Wang, Y. Lee, K. Lee, J.-S. Lee, B. H. Goodge, D. A. Muller, and H. Y. Hwang, Signatures of ambient pressure su-perconductivity in thin film La 3Ni 2O7, Nature 638 , 935–940 (2024). [46] G. Zhou, W. Lv, H. Wang, Z. Nie, Y. Chen, Y. Li, H. Huang, W.-Q. Chen, Y.-J. Sun, Q.-K. Xue, and Z. Chen, Ambient-pressure superconductivity onset above 40 K in (La,Pr) 3Ni 2O7 films, Na-ture 640 , 641–646 (2025). [47] Y. Liu, E. K. Ko, Y. Tarn, L. Bhatt, J. Li, V. Thampy, B. H. Goodge, D. A. Muller, S. Raghu, Y. Yu, and H. Y. Hwang, Superconductivity and normal-state transport in compressively strained La 2PrNi 2O7 thin films, Nat. Mater. 24 , 1221–1227 (2025). [48] B. Hao, M. Wang, W. Sun, Y. Yang, Z. Mao, S. Yan, H. Sun, H. Zhang, L. Han, Z. Gu, J. Zhou, D. Ji, and Y. Nie, Super-conductivity in Sr-doped La 3Ni 2O7 thin films, Nat. Mater. 24 ,1756–1762 (2025). [49] G. Zhou, H. Wang, H. Huang, Y. Chen, F. Peng, W. Lv, Z. Nie, W. Wang, Q.-K. Xue, and Z. Chen, Superconduc-tivity onset above 60 K in ambient-pressure nickelate films, arXiv:2512.04708. [50] S. Fan, M. Ou, M. Scholten, Q. Li, Z. Shang, Y. Wang, J. Xu, H. Yang, I. M. Eremin, and H.-H. Wen, Superconducting gap structure and bosonic mode in La 2PrNi 2O7 thin films at ambient pressure, arXiv:2506.01788. [51] J. Shen, G. Zhou, Y. Miao, P. Li, Z. Ou, Y. Chen, Z. Wang, R. Luan, H. Sun, Z. Feng, X. Yong, Y. Li, L. Xu, W. Lv, Z. Nie, H. Wang, H. Huang, Y.-J. Sun, Q.-K. Xue, J. He, and Z. Chen, Nodeless superconducting gap and electron-boson coupling in (La,Pr,Sm) 3Ni 2O7 films, arXiv:2502.17831. [52] W. Sun, Z. Jiang, B. Hao, S. Yan, H. Zhang, M. Wang, Y. Yang, H. Sun, Z. Liu, D. Ji, Z. Gu, J. Zhou, D. Shen, D. Feng, and Y. Nie, Observation of superconductivity-induced leading-edge gap in Sr-doped La 3Ni 2O7 thin films, arXiv:2507.07409. [53] Q.-G. Yang, D. Wang, and Q.-H. Wang, Possible s±-wave superconductivity in La 3Ni 2O7, Phys. Rev. B 108 , L140505 (2023). [54] Y.-B. Liu, J.-W. Mei, F. Ye, W.-Q. Chen, and F. Yang, s±-wave pairing and the destructive role of apical-oxygen deficiencies in La 3Ni 2O7 under pressure, Phys. Rev. Lett. 131 , 236002 (2023). [55] Y. Gu, C. Le, Z. Yang, X. Wu, and J. Hu, E ff ective model and pairing tendency in the bilayer ni-based superconductor la 3ni 2o7, Phys. Rev. B 111 , 174506 (2025). [56] Y. Zhang, L.-F. Lin, A. Moreo, T. A. Maier, and E. Dagotto, Structural phase transition, s±-wave pairing, and magnetic stripe order in bilayered superconductor La 3Ni 2O7 under pres-sure, Nat. Commun. 15 , 2470 (2024). [57] J. Huang, Z. D. Wang, and T. Zhou, Impurity and vortex states in the bilayer high-temperature superconductor La 3Ni 2O7,Phys. Rev. B 108 , 174501 (2023). [58] Y. Zhang, L.-F. Lin, A. Moreo, T. A. Maier, and E. Dagotto, Trends in electronic structures and s±-wave pairing for the rare-earth series in bilayer nickelate superconductor R 3Ni 2O7, Phys. Rev. B 108 , 165141 (2023). [59] Y. Wang, K.-Y. Jiang, Z. Wang, F.-C. Zhang, and J. Hu, Elec-8

tronic and magnetic structures of bilayer La 3Ni 2O7 at ambient pressure, Phys. Rev. B 110 , 205122 (2024). [60] K.-Y. Jiang, Y.-H. Cao, Q.-G. Yang, H.-Y. Lu, and Q.-H. Wang, Theory of pressure dependence of superconductivity in bilayer La 3Ni 2O7, Phys. Rev. Lett. 134 , 076001 (2025). [61] S. Wakimoto, K. Yamada, J. M. Tranquada, C. D. Frost, R. J. Birgeneau, and H. Zhang, Disappearance of antiferromagnetic spin excitations in overdoped La 2−xSr xCuO 4, Phys. Rev. Lett. 

98 , 247003 (2007). [62] M. Le Tacon, G. Ghiringhelli, J. Chaloupka, M. M. Sala, V. Hinkov, M. W. Haverkort, M. Minola, M. Bakr, K. J. Zhou, S. Blanco-Canosa, C. Monney, Y. T. Song, G. L. Sun, C. T. Lin, G. M. De Luca, M. Salluzzo, G. Khaliullin, T. Schmitt, L. Braicovich, and B. Keimer, Intense paramagnon excitations in a large family of high-temperature superconductors, Nature Physics 7, 725–730 (2011). [63] M. Wang, C. Zhang, X. Lu, G. Tan, H. Luo, Y. Song, M. Wang, X. Zhang, E. A. Goremychkin, T. G. Perring, T. A. Maier, Z. Yin, K. Haule, G. Kotliar, and P. Dai, Doping dependence of spin excitations and its correlations with high-temperature superconductivity in iron pnictides, Nat. Commun. 4, 2874 (2013). [64] P. Dai, Antiferromagnetic order and spin dynamics in iron-based superconductors, Rev. Mod. Phys. 87 , 855–896 (2015). [65] M. Wang, B. Hao, W. Sun, S. Yan, S. Sun, H. Zhang, Z. Gu, and Y. Nie, Electron-hole crossover in La 3−xSr xNi 2O7−δ thin films (2025), arXiv:2508.15284 [cond-mat.supr-con]. [66] X. Lu, W. Zhang, Y. Tseng, R. Liu, Z. Tao, E. Paris, P. Liu, T. Chen, V. N. Strocov, Y. Song, R. Yu, Q. Si, P. Dai, and T. Schmitt, Spin-excitation anisotropy in the nematic state of detwinned FeSe, Nat. Phys. 18 , 806–812 (2022). [67] S. Wakimoto, H. Zhang, K. Yamada, I. Swainson, H. Kim, and R. J. Birgeneau, Direct relation between the low-energy spin excitations and superconductivity of overdoped high-Tc super-conductors, Phys. Rev. Lett. 92 , 217004 (2004). [68] D. J. Scalapino, A common thread: the pairing interaction for unconventional superconductors, Rev. Mod. Phys. 84 , 1383– 1417 (2012). [69] H. Lu, M. Rossi, A. Nag, M. Osada, D. F. Li, K. Lee, B. Y. Wang, M. Garcia-Fernandez, S. Agrestini, Z. X. Shen, E. M. Been, B. Moritz, T. P. Devereaux, J. Zaanen, H. Y. Hwang, K.-J. Zhou, and W. S. Lee, Magnetic excitations in infinite-layer nickelates, Science 373 , 213–216 (2021).
