Repository: herryeric/daily-paper-reader

# 日报 · 2026-02-21 ~ 2026-03-22

- 生成时间：2026-03-22 07:14:44 UTC
- 当次推荐总数：77
- 精读区：66
- 速读区：11

## 今日简报（AI）
今日深度研读 77 篇前沿文献，重点聚焦高温超导机制的通用路径与费米气体超流态的物理突破。
研究揭示了记忆主导的量子临界性是实现高温超导的普适方案，并展示了通过抑制泡利原理在费米气体中产生超流态的新机制。
建议关注量子临界理论与机器学习在识别非常规超导配对对称性中的跨学科应用。

## 精读区
1. [Zero-point energy of a trapped ultracold Fermi gas at unitarity: squeezing the Heisenberg uncertainty principle and suppressing the Pauli principle to produce a superfluid state](/20260221-20260322/2602.20420v1-zero-point-energy-of-a-trapped-ultracold-fermi-gas-at-unitarity-squeezing-the-heisenberg-uncertainty-principle-and-suppressing-the-pauli-principle-to-produce-a-superfluid-state) （10.0/10）
2.

File: docs/20260221-20260322/2603.02930v1-from-stacking-to-function-emergent-states-and-quantum-devices-in-2d-superconductor-heterostructures.txt (part 1 of 3)
Title: 2603.02930v1.pdf

URL Source: https://arxiv.org/pdf/2603.02930v1

Published Time: Wed, 04 Mar 2026 02:01:21 GMT

Number of Pages: 44

Markdown Content:
From  stacking to  function:  emergent  states and  quantum  devices in 

# 2D  superconduct or  heterostructures 

Si chun Zhao (赵思莼 )1†, Junlin  Xiong (熊俊林 )1†, Ji Zhou (周吉 )1, Shi -Jun Liang (梁世 

军)1, 2, Bin Cheng (程斌 )1, 2,3*, Feng Miao (缪峰 )1, 2*

> 1

Institute of Brain -Inspired Intelligence, National Laboratory of Solid State 

Microstructures, School of Physics, Collaborative Innovation Center of Advanced 

Microstructures, Nanjing University, Nanjing 210093, China .

> 2

Jiangsu Physical Science Research Center, Nanjing 210093, China .

> 3

Institute of Interdisciplinary Physical Sciences, School of Science, Nanjing University 

of Science and Technology, Nanjing 210094, China .

* Corresponding author. Email: bincheng@njust.edu.cn; miao@nju.edu.cn 

† These authors contributed equally to this work. 

Abstract:  Two -dimensional (2D) superconductors provide a powerful  building block 

for engineering emergent quantum states shaped by reduced dimensionality, enhanced 

quantum fluctuations, and interfacial symmetry breaking. In van der Waals (vdW) 

heterostructures, atomically sharp and lattice -mismatch -free interfaces enable 

superconductiv ity to be deliberately coupled with magnetism, spin –orbit interaction, 

and band topology, allowing collective electronic orders to be combined and 

reconfigured in ways unattai nable in bulk materials. This Review summarizes recent 

advances in  vdW  heterostructures  of 2D superconductors , focusing on 

superconductor/magnet (S/M), superconductor/topological material (S/T), and 

superconductor/superconductor (S/S) junctions. We discuss the microscopic 

mechanisms underlying proximity effects and highlight how interfacial exchange fields, 

spin –orbit coupling, and twist -controlled tunneling give rise to unconventional pairing, 

long -range spin -triplet supercurrents, nonreciprocal Josephson transport, and 

topological superconductivity  potentially  hosting Majorana bound states.  Beyond their 

fundamen tal significance, the ability to controllably generate topological and 

nonreciprocal superconducting states positions 2D superconduct or  heterostructures as 

promising building blocks for emerging quantum technologies, including ultra -

sensitive quantum sensing, programmable superconducting logic, and energy -efficient 

quantum and neuromorphic computing architectures. Looking forward, advance s in 

materials synthesis, interface engineering, and device integration are expected to further 

expand the scope and func tionality of 2D superconduct or  heterostructures, reinforcing 

their role as a central platform for exploring and controlling emergent quantum phases. 

Keywords:  Two -dimensional superconduct or , van der Waals heterostructures ,

quantum  device PACS: 

74.78. -w Superconducting  films and low -dimensional structures 

74.20.Rp  Pairing symmetries (other than s -wave) 

74. 25 .F - Transport properties 

73.20. -r Electron states at surfaces and interfaces 

# 1.  Introduction 

Two -dimensional (2D) superconductors provide an exceptionally versatile 

platform for exploring unconventional quantum states in which  reduced 

dimensionality, [1 -4]  enhanced quantum fluctuations, [5]  and interfacial effects [6 -9] 

fundamentally reshape the nature of electronic order. In such systems, 

superconductivity becomes intrinsically intertwined with spin polarization, [10]  spin –

orbit coupling  (SOC) ,[11,12]  and topological band geometry [13,14]  at the atomic scale .

These features make 2D materials an ideal  building block  for engineering 

superconduct or  heterostructures in which distinct orders —superconductivity, 

magnetism, and topology —can be deliberately combined to generate emergent 

quantum phenomena unattainable in conventional three -dimensional compounds. 

Superconductivity, ferromagnetism, and topological order represent three distinct 

forms of collective electronic behavior, each characterized by its own order parameter 

and  underlying symmetry . Their coexistence and mutual coupling provide a powerful 

route toward emergent quantum states. Enabled by broken symmetries, [15]  interfacial 

SOC ,[16 -18]  and quantum coherence, the interplay among these orders can be either 

competitive or cooperative, giving rise to unconventional pairing symmetries, [19 -23]  and 

exotic boundary excitations [24 -29]  such as Majorana zero modes  (MZM s). A

paradigmatic example  is the antagonism between conventional spin -singlet 

superconductivity and ferromagnetism: [30,31]  the exchange field of a ferromagnet tends 

to destroy singlet Cooper pairs,  preventing their homogeneous coexistence . However, 

when superconductivity and magnetism meet at an interface with strong  SOC  and 

broken inversion symmetry, singlet pairs can be converted into equal -spin triplet 

correlations .[32 -38]  These triplet pairs penetrate ferromagnets over long distances and 

support long -range dissipationless supercurrents, [39 -41]  providing a viable pathway 

toward superconducting spintronics. Beyond transport, such triplet -enriched proximity 

effects can drive hybrid structures into topological regimes that host Majorana modes [42 -

> 44]

—non -Abelian boundary excitations with intrinsic resilience against local 

perturbations and direct relevance to topological quantum computation.  Closely related 

physics emerges at interfaces between superconductors and topological materials. The 

Fu –Kane mechanism [45]  established that coupling a conventional s-wave 

superconductor to a topological insulator can induce a topological superconducting gap 

supporting Majorana bound states. More broadly, S/T heterostructures formed with 

topological insulators or topological semimetals enable a rich spectrum of 

unconventional superconducting states, including topological hinge [46]  and edge 

superconductivity, and  topologically protected  boundary modes. These systems offer a 

controllable route to engineering topological superconductivity without relying on intrinsically complex correlated materials. 

The interplay among superconductivity, magnetism, and topology provides a 

powerful route toward emergent quantum phenomena arising from the coupling of 

distinct collective orders. Van der Waals (vdW) superconduct or  heterostructures offer a 

particularly versatile and controllable platform for exploring such coupled states. 

Rather than relying on the intrinsic coexistence of multiple orders within a single 

compound, vdW heterostructures enable superconductivity, magne tism, and 

topological band structures to b e deliberately assembled and interfaced through 

proximity effects across atomically sharp junctions.  A key advantage of vdW 

heterostructures lies in their atomically flat, dangling -bond -free interfaces, which 

naturally ensure high interfacial quality without the need for lattice matching or 

complex epitaxial growth. [47 -51]  This structural simplicity enhances electronic 

transparency and coherence across interfaces, both of which are essential for efficient 

proximity coupling. At the same time, the  2D  geometry of vdW materials allows 

additional external control through electrostatic gating, [52 -61]  interlayer twist -angle 

engineering, [62 -67]  and strain, [68 -71]  providing an exceptional level of tunability over 

superconducting order parameters, spin textures, and topological band structures. 

Together, these features make vdW superconduct or  heterostructures a uniquely 

powerful platform for realizing unconventional pairing states, long -range Josephson 

coupling, nonreciprocal superconducting transport, and topological boundary modes. 

In this review, we summarize recent progress on emergent phenomena in 2D 

superconduct or  heterostructures, focusing on three representative classes: 

superconductor/magnet (S/ M), superconductor/topological material (S/T), and 

superconductor/superconductor (S/S)  junctions  (Fig.1) . We highlight the underlying 

interfacial coupling mechanisms that govern their collective behavior , summarize 

recent experimental breakthroughs, and discuss their implications for spin -triplet 

pairing,  chiral  superconductivity, unconventional Josephson effects, and Majorana -

based quantum devices.  Beyond their fundamenta l significance, these advances also 

point toward a broad range of future applications, [72 -75]  including programmable 

superconducting logic elements, quantum computing circuits, in -memory and 

neuromorphic quantum computing architectures, and quantum intelligent sensing.  This 

review aims to provide a conceptual and methodological framework for future studies 

of  2D  superconductivity and its heterostructure -enabled quantum phases, bridging 

fundamental condensed -matter physics and emerging quantum device technologies. 2.  Two -dimensional superconducting materials as intrinsic and 

# engineered building blocks for heterostructures 

Two -dimensional superconducting materials form the essential building blocks for 

constructing superconduct or  heterostructures. As the system dimensionality is reduced 

from three to two dimensions, quantum fluctuations are strongly enhanced, dielectric 

screening is suppressed, and electronic states become highly sensitive to interfaces and 

external perturbations.  These effects profoundly reshape Cooper pairing, collective 

modes, and competing electronic orders. In the two -dimensional limit, 

superconductivity  is exceptionally tunable via electrostatic gating, strain engineering, 

twist -angle control, and proximity coupling, enabling precise manipulation of the 

superconducting phase, spin texture, and band topology. Together, these features 

provide a versatile a nd programmable materials basis for designing heterostructures 

with tailored quantum functionalities. 

2.1. Transition metal dichalcogenides 

Layered transition -metal dichalcogenides (TMDCs), such as NbSe 2 and TaS 2,

represent one of the most extensively studied classes of intrinsic  2D superconductors. 

Their crystal structures consist of strongly bonded in -plane atomic layers and weakly 

coupled v dW  interlayers, [76]  enabling mechanical exfoliation  down to the monolayer 

limit while preserving high crystalline quality. As a result, TMDCs provide an ideal 

materials platform for investigating how superconductivity evolves under reduced 

dimensionality and enhanced interfacial sensitivity. 

Among them, NbSe 2 stands out as a paradigmatic system.  Remarkably,  its 

superconductivity  remains robust  down to a single atomic layer  (Tc (N=1)  ≈ 3 K) , while 

simultaneously giving rise to a variety of emergent phenomena that are absent in the 

bulk.  For example,  the combination of strong intrinsic  SOC  and broken inversion 

symmetry  in monolayer NbSe 2 generates an Ising -type spin –orbit interaction that locks 

electron spins perpendicular to the atomic plane [77]  (Fig. 2 (a)).  This spin locking 

strongly suppresses in -plane spin polarization of Cooper pairs, thereby stabilizing 

superconductivity against large in -plane magnetic fields. As a consequence, the in -

plane upper critical field dramatically exceeds the conventional Pauli  paramagnetic 

limit (Fig. 2 (b)).  Dimensional reduction in TMDCs also profoundly affects competing 

electronic orders.  In  NbSe 2, charge -density -wave (CDW) order is significantly 

enhanced as the thickness is reduced, with spectroscopic measuremen ts revealing a 

substantial increase in the CDW transition temperature accompanied by the opening of 

a sizable energy gap [78]  (Fig. 2(c)).  The coexistence and competition between 

superconductivity and CDW order highlight the delicate balance of collective electronic 

instabilities in the two -dimensional limit and underscore the sensitivity of 

superconductivity to lattice, electronic, and symme try constraints.  Beyond 

conventional s -wave pairing,  monolayer and few -layer TMDCs  have  been theoretically 

predicted and experimentally suggested to host  unconventional superconducting states 

enabled by strong  SOC  and broken inversion symmetry.  These inclu de mixed singlet –triplet pairing channels, [79]  finite -momentum Cooper pairing reminiscent of Fulde –

Ferrell –Larkin –Ovchinnikov (FFLO) states [80]  (Fig. 2(d)), nematic 

superconductivity, [81]  and possible topological superconducting signatures. [82 -84] 

Together, these observations position TMDCs as a benchmark platform for exploring 

symmetry -broken and unconventional superconductivity in two dimensions. 

Two -dimensional superconductivity can be  accessed and tuned using a variety of 

external and engineering approaches .[85 -87]  Among these,  electrostatic gating —

particularly electric -double -layer and ionic -liquid gating —has emerged as an 

exceptionally powerful approach , as it  enables the accumulation of extremely high 

carrier densities at surfaces or interfaces, thereby inducing superconductivity in 

otherwise semiconducting or insulating materials . A prototypical example is ionic -

liquid -gated layered ZrNCl, in which superconductivity with a transition temperature 

of approximately 15.2 K can be electrostatically induced  and a contr olled crossover 

from BCS -like to BEC -like pairing regimes by tuning carrier density. [52,88]  Similar 

interfacial superconductivity has also been realized in ionic -liquid -gated 1T –SnSe 2,

where interfacial superconductivity has been realized with transition temperatures of 

several kelvin [60]  (Fig. 2 (e)).  The induced superconducting phase exhibits in -plane 

critical fields that exceed the Pauli limit, suggesting a gate -tunable interplay between 

carrier density,  SOC , and superconducting pairing.  MoS 2 constitute another model 

system, [56,57,89]  in which robust two -dimensional superconductivity emerges under 

electric -double -layer gating . Specifically, this superconducting state can be 

experimentally observed  at relatively moderate carrier densities  (Fig. 2 (f)).  First -

principles calculations indicate that the softening of acoustic phonon modes near the 

Brillouin -zone M point plays a crucial role in enhancing electron –phonon coupling and 

stabilizing the superconducting state. 

Beyond electrostatic control, dimensionality itself provides a powerful and 

conceptually distinct tuning parameter for accessing unconventional superconducting 

phases.  Recent work has reported dimensionality -tunable  zero -field  anomalous metallic 

states (AMS)  observed under carefully implemented radio -frequency filtering  near 

superconducting quantum phase transitions in the layered TMD C superconductor 2H –

Ta 2S3Se. [90]  The AMS is characterized by a resistance that saturates to a finite, 

temperature -independent plateau at low temperatures. [54,91 -95]  Early transport studies [96] 

on crystalline 2H –NbSe 2 suggested that  such  apparent resistance saturation could be 

eliminated by rigorous filtering, implying that two -dimensional superconductivity may 

be extremely sensitive to extrinsic perturbations. However, subsequent experiments 

demonstrated that even after suppressing high -frequency external noise,  AMS can 

persist at low temperatures under strong magnetic fields.  Besides, measurements on 

4Ha –TaSe 2 nanodevices, [97]  combining rigorous radiation filtering with  ultra low -

temperature measurements, provided compelling evidence for an intrinsic AMS, 

indicating that a genuine metallic ground state may exist in crystalline two -dimensional 

superconductors under appropriate conditions.  Within this context, the AMS observed 

in 2H –Ta 2S3Se is particularly notable , as it is measured under stringent radio -frequency 

filtering conditions and thus cannot be attributed to uncontrolled external radiation.  As 

the thickness is reduced below 10 nm, a magnetic -field -driven AMS emerges, characterized by a vanishing Hall resistance coexisting with a finite longitudinal 

resistance.  Remarkably, upon further reducing the thickness to the few -layer limit (~3 

nm), an unexpected zero -field AMS appears (Fig. 2(g)). This state is consistent with a 

quantum vortex creep picture and exhibits pronounced nonreciprocal transport behavior, 

sugges ting the onset of spontaneous time -reversal symmetry breaking accompanied by 

vortex dynamics as the system approaches the two -dimensional limit.  More broadly, a 

growing set of control knobs —including interfacial charge transfer, strain engineering, 

and moiré superlattice design in twisted multilayer systems —has enabled 

superconductivity and emergent transport phenomena in an expanding family of 

artificial two -dimen sional platforms. Collectively, these developments demonstrate that 

superconductivity in TMDC -based systems can be treated as a programmable quantum 

state, offering an unprecedented materials playground for heterostructure engineering 

and for exploring eme rgent superconducting phenomena in reduced dimensions. 

2.2. High -temperature cuprate superconductors 

High -temperature cuprate  superconductors constitute a  central  class of quasi -two -

dimensional superconductors , whose essential electronic structure is governed by CuO 2

planes. Superconductivity emerges upon carrier doping of a Mott -insulating parent 

compound, producing a characteristic phase diagram in which a superconducting  phase 

intertwines with antiferromagnetism,  CDW  order, and the pseudogap regime. [98 -106] 

These materials are paradigms of strong electron correlations, in which the pairing 

mechanism departs fundamentally from the conventional phonon -mediated Bardeen –

Cooper –Schrieffer (BCS) framework.  The superconducting order parameter in cuprates 

exhibits a well -establishe d d-wave symmetry,  giving rise to nodes in the 

superconducting gap and highly anisotropic quasiparticle dynamics.  Together with their 

exceptionally high transition temperatures and extreme electronic anisotropy, cuprates 

provide a uniquely  powerful platform for investigating unconventional pairing, 

competing orders, and quantum criticality in reduced dimensions. 

From a materials perspective, the cuprate family encompasses several canonical 

systems, including La -based compounds such as  La 2-xMxCuO 4[107]  (M = Sr, Ba), Y -

based cuprates such as  YBa 2Cu 3O7-x[108]  (YBCO) , and Bi -based  cuprates  of the form 

Bi 2Sr 2Ca n-1Cu nO2n+4+x .[109]  Among them,  Bi 2Sr 2CaCu 2O8+x [110]  (BSCCO)  (Fig. 3 (a))

occupies a particularly prominent position in the context of two -dimensional 

superconductivity. Owing to its extremely weak interlayer coupling and natural 

cleavage planes, BSCCO can be mechanically exfoliated down to the atomic limit, 

enabling direct acce ss to intrinsic two -dimensional  high -Tc superconductivity. [110 -115] 

Recent experimental advances have successfully realized atomically thin BSCCO 

flakes  (Tc ≈ 85 K ) as genuine two -dimensional superconductors [110]  (Fig. 3 (b)). These 

systems exhibit a range of emergent phenomena that are inaccessible in bulk cuprates, 

including superconducting diode effects [116]  (Fig. 3 (c)) and  doping -tunable quantum 

transition [117,118]  (Fig. 3(d)). The reduced dimensionality, combined with strong 

correlations and broken symmetries at surfaces and interfaces,  provides new routes to 

control superconducting phenomena in cuprate -based systems, for example through 

electric -field tuning of cuprates themselves [115]  and through proximity -induced superconductivity in adjacent materials interfaced with cuprate superconductors. [119,120] 

It should be noted, however, that the nature of the reported proximity -induced 

superconductivity in such heterostructures remains under debate. In particular, the 

limited momentum and spin resolution of transport and scanning tunneling microscopy 

measureme nts makes it challenging to unambiguously establish superconductivity in 

topological surface states, as the observed signatures may also originate from bulk 

states, trivial surface bands, or impurity -induced states. [121]  Taken together, two -

dimensional cuprate superconductors —exemplified by exfoliated BSCCO —establish 

a crucial bridge between strongly correlated electron systems and two -dimensional 

superconducting electronics. They not only provide a fertile testing ground f or long -

standing questions regarding unconventional pairing and competing orders, but also 

offer unique opportunities for integrating high -Tc superconductivity into engineered 

heterostructures, Josephson devices, and nonreciprocal superconducting circuits 

discussed in subsequent sections. 

2.3. Iron -based superconductors 

Magnetism and superconductivity were long regarded as fundamentally 

incompatible order parameters, as magnetic moments disrupt the spin -antiparallel 

configuration of Cooper pairs, rendering materials containing magnetic transition -metal 

ions generally unfa vorable for superconductivity. This conventional view was 

overturned by the discovery of iron -based superconductors, in which superconductivity 

is  well  preserved despite the presence of magnetic iron ions, with transition 

temperatures exceeding 50 K and ev en reaching 60 –70 K in certain interface -

engineered systems. This breakthrough reshaped  the  understanding of the interplay 

between magnetism and superconductivity and opened new avenues for exploring 

unconventional pairing mechanisms.  Since the initial discovery of superconductivity at 

26 K in LaFeAsO 1-xFx[122]  (Fig. 4 (a)) in 2008, a diverse family of FeSCs has rapidly 

emerged. Rare -earth substituted 1111 compounds, such as SmFeAsO 1-xFx[123]  and 

NdFeAsO 1-xFx,[124]  soon achieved transition temperatures in the 40 –55 K range. This 

was followed by the discovery of the 122 family [125]  (AFe 2As 2, A = Ba, Sr, Ca, K), the 

111 family (LiFeAs [126,127]  (Fig. 4 (b)) and NaFeAs [128] ), and the structurally simplest 11 

family (Fig. 4 (c)), consisting of FeSe and Fe(Se,Te). [129]  Together, these systems 

established iron -based superconductivity as one of the most versatile and tunable 

platforms for exploring correlated quantum matter. 

A defining characteristic of FeSCs is their multi -orbital, multi -band electronic 

structure [130]  (Fig. 4( d)). Their Fermi surfaces typically comprise both hole and electron 

pockets, accompanied by strong  orbital -dependent correlations . The parent compounds 

host a rich hierarchy of intertwined electronic orders, [131,132]  including nematicity, spin -

density -wave order, double -stripe magnetism, C 4-symmetric magnetic phases, and 

superconductivity [133]  (see the phase diagram of  a typical  FeSC  BaFe 2As 2 in  Fig. 4 (e)). 

The close proximity and competition among these collective instabilities generate 

strong quantum fluctuations, which are widely believed to play a central role in 

mediating unconventional superconducting pairing.  The role of dimensionality in modulating superconducting properties is also an  intriguing  theme in understanding the 

behavior of iron -based superconductors. [134]  From the perspective of reduced 

dimensionality and interface physics, FeSCs have demonstrated particularly striking 

behavior. A landmark example is monolayer FeSe grown by molecular beam epitaxy 

on SrTiO 3 substrates. In this system, scanning tunneling spectroscopy  (STS)  reveals a 

superconducting gap as large as ~22 meV, [7]  indicating a dramatically enhanced pairing 

scale compared with bulk FeSe.  Angle -resolved photoemission spectroscopy  (ARPES) 

measurements further suggest superconducting or superconductivity -related gap 

features persisting up to  65 –70 K. [135,136]  These observations highlight the FeSe/SrTiO 3

interface as a paradigmatic example of interface -enhanced superconductivity, where 

electron –phonon coupling, charge transfer, and interfacial screening collectively 

reshape the superconducting state. 

Among the FeSC  family, iron chalcogenides are especially notable for their quasi -

two -dimensional Ch –Fe –Ch (Ch = chalcogen) layered structure and their propensity to 

host coexisting superconductivity, magnetism, and nontrivial band topology. In 

particular,  substituting Te into FeSe reduces the intralayer hopping while enhancing the 

interlayer hopping in Fe(Se,Te), leading to a band inversion and a corresponding change 

in the system’s topological character. [137]  With further increase of the Te concentration, 

enhanced antiferromagnetic spin fluctuations emerge due to the proximity to the FeTe 

magnetic phase, [138]  establishing  Fe(Se,Te) [130]  (Fig. 4(c)) as an archetypal platform for 

intrinsic topological superconductivity. The observation of Dirac -cone –like surface 

states in  ARPES  measurements (Fig. 4(f)) provides  possible  evidence for the presence 

of topological surface states. Complementary probes, including nitrogen -vacancy 

center magnetometry, [139]  polar Kerr effect measurements, [140]  and muon spin rotation 

(μ SR) experiments, [138]  further reveal the coexistence of local magnetism and 

superconductivity (Fig. 4(g)). Moreover, scanning tunneling microscopy studies  report 

robust zero -bias conductance peaks at vortex cores that are consistent with  Majorana 

bound states [141]  (Fig. 4(h)) . In addition to these vortex -core states, zero -energy bound 

states have also been observed at both ends of one -dimensional atomic line defects in 

FeTe 0.5 Se 0.5  films grown on SrTiO 3(001) substrates ,[142]  providing an alternative 

platform for realizing Majorana bound states.  Collectively, iron -based 

superconductors —spanning intrinsic bulk materials, atomically thin films, and 

interface -engineered heterostructures —occupy a unique position at the intersection of 

magnetism, topology, and superconductivity. Their multi -orbital nat ure, strong 

correlations, and sensitivity to dimensionality render them an essential materials 

foundation for superconduct or  heterostructures, in which superconducting order can be 

interfaced, hybridized, and topologically reconfigured through proximity t o magnetic, 

topological, and spin –orbit -coupled materials, enabling emergent quantum states 

unattainable in isolated components. 

# 3.  Superconductor/magnet  (S/ M) heterostructures 

Two -dimensional superconductor/magnet (S/ M) heterostructures provide an 

exceptionally rich platform for investigating the mutual antagonism and cooperation between superconductivity and magnetism at the ultimate thickness limit. In 

conventional three -dimensional systems, these  two electronic orders  are largely 

incompatible because the exchange field of a ferromagnet breaks time -reversal 

symmetry and suppresses spin -singlet Cooper pairing. In contrast, reduced 

dimensionality and atomically sharp interfaces in 2D materials dramatically enhance 

proximi ty effects and interfacial  SOC , enabling new regimes of coexistence and 

emergent superconducting states that are  inaccessible in bulk materials. In this section, 

we review the material  system s, microscopic mechanisms, experimental realizations, 

and emergent phenomena of  S/M  heterostructures, emphasizing their role in generating 

spin -triplet superconductivity, nonreciprocal transport, and topological boundary 

excitations. 

3.1 Two -dimensional magnets as proximity  building block s

The discovery of intrinsic magnetism in atomically thin vdW crystals has 

fundamentally reshaped the landscape of  S/M  heterostructures. Unlike conventional 

bulk  magnets, which often suffer from lattice mismatch, surface roughness, and 

interfacial disorder, two -dimensional magnets provide atomically flat, chemically inert, 

and dangling -bond -free interfaces. These characteristics enable the fabrication of 

exceptiona lly clean S/ M junctions, in which proximity effects can be studied with 

unprecedented precision and minimal extrinsic complications. 

A growing family of layered magnetic materials [143 -150] —including  Cr 2Ge 2Te 6

(CGT) , CrI 3, CrBr 3, and Fe 3GeTe 2 (FGT) —exhibits robust long -range magnetic order 

down to the few -layer or even monolayer limit.  CGT  is  the first experimentally 

confirmed intrinsic v dW  ferromagnet in the two -dimensional limit [143]  (Fig. 5 (a)–(b) ),

marking a milestone that effectively launched the field of two -dimensional magnetism. 

Subsequently, chromium trihalides  CrX 3 (X = I, Br)  attract  considerable attention 

owing to their pronounced layer -number –dependent magnetic behavior [144]  (Fig. 5(c)). 

For example, the magnetic ground state of  CrI 3 evolves from ferromagnetism in the 

monolayer  (Fig. 5 (d)), to antiferromagnetic interlayer coupling in the bilayer, and back 

to ferromagnetism in the trilayer and bulk, giving rise to highly tunable magnetic 

ground states in the two -dimensional limit. In parallel, bulk and few -layer FGT exhibit 

itinerant ferrom agnetism with a gate -tunable Curie temperature [145]  (Fig. 5(e) –(f)) that 

significantly exceeds that of most other two -dimensional magnetic materials.  These 

vdW magnets host a wide variety of magnetic ground states, ranging from Ising -type 

out -of -plane ferromagnetism to in -plane and canted spin configurations. Importantly, 

their magnetic anisotropy and ordering temperatures can be systematically tuned 

th rough thickness control, [144]  electrostatic gating, [58,59]  strain engineering, [68]  and 

chemical intercalation. [146,147,149]  This high degree of tunability provides exceptional 

control over the magnitude and orientation of the interfacial exchange field experienced 

by an adjacent superconductor. 

Such controllability is particularly advantageous for proximity -coupled 

superconducting systems. For instance, in thin flakes of  FGT , the application of a 

uniaxial tensile strain as small as ~0.3% can enhance the coercive field by more than 

150% [68]  (Fig. 5 (g)–(h) ), reflecting the extreme sensitivity of the magnetic anisotropy energy to lattice deformation (Fig. 5 (i)). Such strain -controlled magnetism directly 

translates into a tunable exchange interaction at the S/ M interface, allowing the 

amplitude, symmetry, and spatial profile of induced superconducting correlations to be 

actively manipulated. In this sense, two -dimensional magnets function not merely as 

passive sources of exchange fields, but as reconfigurable co ntrol elements for 

engineering superconducting quantum states. 

Beyond static magnetic properties, the atomically thin geometry of vdW magnets 

strongly enhances interfacial SOC, particularly when combined with superconductors 

possessing intrinsically strong SOC or with heavy -element substrates. The coexistence 

of excha nge fields and SOC at inversion -asymmetric interfaces provides a natural 

setting for singlet –triplet conversion, enabling the emergence of odd -frequency and 

equal -spin triplet Cooper pairs that can penetrate deep into the ferromagnetic 

layer. [151,152]  Moreover, interfacial SOC induces spin –momentum locking and non -

centrosymmetric superconductivity, which are essential ingredients for realizing 

nonreciprocal superconducting transport and magnetoelectric effects. [15,153 -156] 

Therefore , two -dimensional magnetic materials establish an unprecedented proximity 

element  for S/ M heterostructures, in which magnetic order, exchange fields, and spin –

orbit interactions can be continuously and independently tuned. This unique 

combination lays the microscopic foundation for many of the emergent phenomena 

discussed in subsequent section s, including long -range triplet superconductivity, 

superconducting diode effects, and topological boundary excitations. [15,28,29,152,154,157 -160] 

3.2  Proximity effect in S/M heterostructures 

At the heart of S/ M heterostructures lies the proximity -induced coupling between 

superconducting condensates and magnetic exchange fields. When a conventional spin -

singlet superconductor is interfaced with a ferromagnet, Cooper pairs penetrating into 

the magnetic region exper ience an effective exchange field that lifts spin degeneracy. 

As a result, the superconducting pair amplitude acquires a finite center -of -mass 

momentum and oscillates spatially, giving rise to characteristic phenomena such as the 

suppre ssion and revival of supercurrents [21]  and the emergence of 0 –π transitions in 

Josephson junctions. [161 -163]  Crucially, when strong interfacial SOC  and broken 

inversion  and time -reversal  symmetr ies  are present —as is generically the case in  2D 

vdW  heterostructures —spin -singlet Cooper pairs can be converted into equal -spin 

triplet correlations. Unlike singlet pairs, these triplet pairs are immune to pair breaking 

by exchange fields and can propagate over long distances inside ferromagnets, giving 

ri se to long -range, spin -polarized supercurrents. [164,165]  This singlet –triplet conversion 

mechanism constitutes the microscopic foundation of superconducting spintronics, 

enabling dissipationless spin transport without accompanying Joule heating. 

Theoretical studies further predict that  magnetic proximity  and Rashba -type SOC at 

S/ M interfaces can stabilize exotic pairing symmetries and magnetoelectric 

effects .[15,17,18,21,156,166 -168]  The experimental realization of proximity -induced 

superconductivity in atomically thin ferromagnets has provided compelling evidence 

of the unconventional nature of S/ M coupling. Direct experimental evidence for unconventional proximity coupling has been 

obtained in several two -dimensional S/ M heterostructures. A representative example is 

the NbSe 2/FGT vdW heterostructure, where Hu et al. [169]  demonstrated  the coexistence 

of intrinsic ferromagnetism and proximity -induced superconductivity within the FGT 

layer. Resistance –temperature measurements reveal a clear superconducting transition 

in ultrathin FGT flakes (~4 nm), while thicker FGT layers exhibit a pron ounced 

resistance upturn near the superconducting transition, reflecting the finite penetration 

depth of induced superconductivity (Fig. 6 (a)). These results provide  a transport 

evidence that superconductivity can coexist with ferromagnetism in atomically  thin 

magnetic layers.  STS  further corroborates  the  coexistence  of  superconductivity  and 

magnetism  at the local level. In CrBr 3/NbSe 2 heterostructures, Kezilebieke et al. [170] 

observed  a superconducting gap in the differential conductance spectrum measured at 

the center of CrBr 3 islands (Fig. 6 (b)), demonstrating that superconducting correlations 

are induced directly inside the magnetic layer. Under an applied out -of -plane magnetic 

field, spatially resolved d I/d V maps reveal a highly ordered hexagonal vortex lattice 

extending seamlessly across regions covered by CrBr 3 and bare NbSe 2 (Fig. 6 (c)), 

indicating that the induced superconducting state remains phase coherent and 

compatible with t he underlying magnetic order.  Beyond inducing superconductivity in 

magnetic layers, proximity coupling can even enhance superconducting pairing in the 

presence of magnetism. In a MnTe/Bi 2Te 3/Fe(Te,Se) trilayer heterostructure, Ding et 

al. [29]  reported  a significantly  enhanced superconducting gap of approximately 2.9 meV 

on the surface of monolayer MnTe —substantially larger than the gap of the underlying 

Fe(Te,Se) superconductor (Fig. 6 (d)). Notably, this enhancement disappears for  bilayer 

MnTe  samples , where only a conventional superconducting gap is observed. This 

striking layer -dependent behavior highlights the crucial role of interfacial magnetism 

and SOC in reshaping superconducting pairing at the atomic limit. 

The cooperative interplay between proximity effects and strong SOC can further 

reconstruct magnetic anisotropy and even induce magnetic order inside 

superconductors. In NbSe 2/V 5Se 8 heterostructures, anomalous Hall effect (AHE) 

measurements reveal a dramatic evolution of magnetic behavior compared to 

V5Se 8/TiSe 2. While V 5Se 8/TiSe 2 exhibits weak anisotropy consistent with a quasi -

Heisenberg magnetic state, NbSe 2/V 5Se 8 displays a square -shaped hysteresis loop 

under out -of -plane magnetic fields,  indicating that  V5Se 8 is  switched from the 

Heisenberg ferromagnet with weak anisotropy to the Ising ferromagnet with strong 

anisotropy in  NbSe 2/V5Se 8[17]  (Fig. 6(e)).  Besides, angle -dependent AHE 

measurements further show anomalous deviations from the expected cos( θ)  scaling [18] 

(Fig. 6 (f)),  suggesting  the emergence of a proximity -induced ferromagnetic ground 

state within the superconducting NbSe 2 layer, driven by interfacial exchange coupling 

and SOC.  Taken together, these experimental advances establish that proximity effects 

in two -dimensional S/ M heterostructures generate genuinely new quantum states, rather 

than trivial replicas of bulk superconductivity or magnetism. The cooperative and 

competitive interplay among exchange fields, superconducting pairing, and spin –orbit 

inte ractions  give  rise to emergent interfacial phases characterized by long -range triplet 

correlations, enhanced or modified superconducting gaps, reconstructed magnetic anisotropy, and magnetized superconducting ground states. These phenomena provide 

the microscopic basis for the nonreciprocal transport, superconducting diode effects, 

and topological excitations discussed in the following sections. 

3. 3 Symmetry breaking  and nonreciprocal transport 

A defining consequence of interfacial symmetry breaking in S/M heterostructures 

is the emergence of asymmetric superconducting transport, in which the response of the 

system  depends on the direction of charge flow. When inversion symmetry is broken at 

the interface and time -reversal symmetry is lifted by magneti c proximity  effect , the 

superconducting free energy acquires momentum -asymmetric terms. As a result, 

Cooper -pair depairing becomes direction dependent, giving rise to nonreciprocal 

critical currents  and rectification of supercurrents —phenomena collectively referred to 

as the SDE.  From this perspective, nonreciprocal superconducting transport and 

extreme magnetoresistance can be viewed as closely related manifestations of the same 

underlying physics: an asymmetric coupling between superconductivity, magnetism, 

and spin –orbit interac tion at v dW  interfaces. In NbSe 2/CrSBr heterostructures, [153]  for 

example, a magnetic -field -driven antiferromagnetic –ferromagnetic transition in CrSBr 

generates highly localized out -of -plane stray fields near the magnetic edges (Fig. 7 (a)). 

These stray fields penetrate into the neighboring NbSe 2 and selectively suppress 

superconductivity over nanometer length scales, switching the system between a zero -

resistance and a finite -resistance state. This abrupt superconducting on –off transition 

produces an effectively infinite magnetoresistance, illust rating how magnetic t extures 

can act as local phase -control elements for superconducting transport. Notably, the 

combination of such a giant magnetoresistance with a small resistance –area product 

enables ultrahigh -density superconducting magnetic memory circuits (Fig. 7 (b)).  Early 

realizations of superconducting diodes in vdW S/M heterostructures relied on external 

magnetic fields to explicitly break time -reversal symmetry. In NbSe 2/CrPS 4 bilayers
