Repository: herryeric/daily-paper-reader

# 日报 · 2026-02-21 ~ 2026-03-22

- 生成时间：2026-03-22 07:14:44 UTC
- 当次推荐总数：77
- 精读区：66
- 速读区：11

## 今日简报（AI）
今日深度研读 77 篇前沿文献，重点聚焦高温超导机制的通用路径与费米气体超流态的物理突破。
研究揭示了记忆主导的量子临界性是实现高温超导的普适方案，并展示了通过抑制泡利原理在费米气体中产生超流态的新机制。
建议关注量子临界理论与机器学习在识别非常规超导配对对称性中的跨学科应用。

## 精读区
1. [Zero-point energy of a trapped ultracold Fermi gas at unitarity: squeezing the Heisenberg uncertainty principle and suppressing the Pauli principle to produce a superfluid state](/20260221-20260322/2602.20420v1-zero-point-energy-of-a-trapped-ultracold-fermi-gas-at-unitarity-squeezing-the-heisenberg-uncertainty-principle-and-suppressing-the-pauli-principle-to-produce-a-superfluid-state) （10.0/10）
2.

File: docs/20260221-20260322/2603.03092v1-suppression-of-spectral-gap-and-flat-bands-on-a-cuprate-superconductor-side-surface.txt (part 1 of 2)
Title: Suppression of Spectral Gap and Flat Bands on a Cuprate Superconductor Side-Surface

URL Source: https://arxiv.org/pdf/2603.03092v1

Published Time: Wed, 04 Mar 2026 02:30:02 GMT

Number of Pages: 38

Markdown Content:
## Suppression of Spectral Gap and Flat Bands on a Cuprate Superconductor Side-Surface 

Gabriele Domaine 1,2 , Mihir Date 1,3 , Sydney K. Y. Dufresne 1, Natalie Lehmann 1,Daiyu Geng 1, Tohru Kurosawa 4, Amit Kumar 1, Jiaju Wang 1, Tianlun Yu 1,Chien-Ching Chang 1, Swosti P. Sarangi 1, Ding Pei 5, Yiran Liu 2, Julia Küspert 6,Shigemi Terakawa 1,7,8 , Markel Pardo Almanza 1, Jiabao Yang 1, Izabela Biało 6,Matthew D. Watson 3, Timur K. Kim 3, Stephen M. Hayden 9, Kritika Singh 10 ,Banabir Pal 1, Matteo Minola 2, Johan Chang 6, Naoki Momono 11 , Migaku Oda 4,Stuart S. P. Parkin 1, Andreas P. Schnyder 2, and Niels B. M. Schröter 1,12, 13 ∗

> 1

Max Planck Institut für Mikrostrukturphysik, Weinberg 2, 06120 Halle, Germany 

> 2

Max-Planck-Institut für Festkörperforschung, Heisenbergstrasse 1, D-70569 Stuttgart, Germany 

> 3

Diamond Light Source Ltd, Harwell Science and Innovation Campus, Didcot, OX11 0DE, United Kingdom 

> 4

Department of Applied Physics, Hokkaido University, Sapporo 060-8628, Japan 

> 5

Synchrotron SOLEIL, L’Orme des Merisiers, Saint-Aubin, 91190, France 

> 6

Physik-Institut, Universität Zürich, Winterthurerstrasse 190, CH-8057, Zürich, Switzerland 

> 7

Department of Applied Physics, Graduate School of Engineering, The University of Osaka, Osaka 565-0871, Japan 

> 8

Center for Future Innovation, Graduate School of Engineering, The University of Osaka, Osaka 565-0871, Japan 

> 9

H. H. Wills Physics Laboratory, University of Bristol, Bristol BS8 1TL, United Kingdom 

> 10

Institute of Materials Physics, Helmholtz-Zentrum Hereon, Geesthacht, 21502, Germany 

> 11

Faculty of Science and Engineering, Muroran Institute of Technology, Muroran 050-8585, Japan 

> 12

Martin-Luther-Universität Halle-Wittenberg, Institut für Physik, Von-Danckelmann-Platz 3, 06120, Halle (Saale), Germany and 

> 13

Halle-Berlin-Regensburg Cluster of Excellence CCE, Halle (Saale), Germany 

(Dated: March 4, 2026) 

1

> arXiv:2603.03092v1 [cond-mat.supr-con] 3 Mar 2026

## Abstract 

Side surfaces of cuprate superconductors are expected to display a suppressed d-wave order pa-rameter and zero-energy topological flat bands with a large density of states, making them suscep-tible to symmetry broken orders. Yet such surfaces have never been investigated with momentum-resolved, surface-sensitive probes, because high-temperature superconductors rarely cleave along them. Using focused-ion-beam milling to define a controlled breaking point, we expose pristine (110) side surfaces of overdoped La 2−xSr xCuO 4 (x = 0 .22 ) suitable for angle-resolved photoemis-sion. We observe the suppression of the superconducting spectral gap within our energy resolution (∼ 4 meV ), and surprisingly, the expected zero-energy flat band peak is also suppressed, despite the high topographic quality of the surface. Self-consistent Bogoliubov–de Gennes calculations show that the measured geometric roughness of the cleaved surface is too weak to eliminate these modes. The calculations further demonstrate that bulk inhomogeneities characteristic of high-temperature superconductors, modelled as moderate Anderson-type disorder, can broaden the flat-band states beyond detectability. Our results provide the first momentum-resolved view of the electronic struc-ture on a cuprate side surface and reveal disorder as the key factor currently preventing appearance of flat bands and their associated correlated orders. 

I. INTRODUCTION 

The intersection of superconductivity, topology, and strong correlations underlies many of the most unconventional quantum phases known today [1–16]. Within this broader land-scape, the side surfaces of cuprate d-wave superconductors constitute a promising platform for studying the interplay of topology and strong correlations (Fig. 1a). Owing to the chiral symmetry of the Bogoliubov-de Gennes Hamiltonian, most of these surfaces host topological flat-band states pinned at the Fermi level [17–19] (Fig. 1b-e). The extensive degeneracy of these states makes them highly susceptible to symmetry-breaking instabilities. This ten-dency is further amplified by the pair-breaking nature of these surfaces, which suppresses the local superconducting order parameter [20, 21] and thereby makes it energetically easier for competing orders to emerge. As a result, a variety of symmetry-broken phases have been predicted to emerge, including time-reversal symmetry-breaking states [20, 22–24], mixed-parity superconductivity [25], phase-crystal states [26–30], and magnetic order [30–32]. Despite this potential and decades of experimental investigations of the cuprates, experi-mental evidence of order-parameter suppression due to pair-breaking edges remains limited to step-edges [33, 34], while direct identifications of topological side-surface states remain limited to zero-bias conductance peaks (ZBCPs) in tunneling measurements [35–40]. How-ever, these signatures have often been subject to ambiguous interpretations. There have been numerous reports of ZBCPs obtained on surfaces that are not expected to support  

> ∗niels.schroeter@mpi-halle.mpg.de

2topological surface states [41–46], whereas other studies have failed to observe a ZBCP alto-gether [47–49]. Several mechanisms have been proposed to reconcile these disparate findings, including the presence of inter-domain interfaces [50], disorder-induced bound states [51, 52], and the coexistence of multiple facets with different orientations [20, 34], but the lack of momentum resolution in tunneling experiments fundamentally limits the ability to distin-guish topological flat bands from topologically trivial in-gap states. A surface-sensitive, momentum-resolved probe is therefore needed, as the surface states are confined within a coherence length from the surface and exhibit a characteristic momentum-space distribu-tion not expected for disorder-induced in-gap states. In addition, momentum resolution is essential for accurately identifying and characterizing potential symmetry-broken phases. However, such measurements have been hindered by the layered structure of the cuprate superconductors, which prevents clean side surfaces from being obtained by conventional cleavage. Recently, however, a novel sample-preparation technique for Angle-Resolved Pho-toemission Spectroscopy (ARPES) was demonstrated on the normal state of Sr 2RuO 4 [53]. In this approach, focused-ion-beam (FIB) milling is used to mill micro-notches into the sample in order to enforce a desired cleavage plane perpendicular to the layers. Here, we apply this approach for the first time to a cuprate high-temperature superconductor. Using FIB milling to define a cleaving plane, we expose pristine (110) side surfaces of overdoped La 2−xSr xCuO 4 (LSCO) with x = 0 .22 suitable for ARPES, enabling the first momentum-resolved measurements on a cuprate side surface in the superconducting state. So far, ARPES measurements have only investigated the (001) top surface of this compound and found a superconducting gap of 15-25 meV[54]. Our measurements reveal a collapse of the spectral gap on the (110) surface, but surpris-ingly, also no peak associated with the predicted flat-band surface states is observed in the raw spectra, despite high instrumental energy and momentum resolution. Fully momentum-resolved, self-consistent Bogoliubov–de Gennes tight-binding calculations indicate that the experimentally measured surface roughness, within the experimental resolution, is insuffi-cient to account for this absence. Moreover, motivated by the characteristic bulk inhomo-geneity observed in high-temperature cuprate superconductors [55–59], we introduce mod-erate Anderson disorder with a magnitude comparable to the superconducting gap into our model and show that such disorder can strongly suppress the flat-band surface states. Our results show that side-surface ARPES enabled by FIB cleaving provides momentum-resolved access to the electronic structure of previously inaccessible cuprate surfaces, and reveal the importance of both geometric and Anderson-type disorder in the detection of these surface states, laying groundwork for future studies of correlated topological superconductivity. 3-1 0 1ν k ∥             

> −2 −1 012k⟂(πδ)−2 −1 012k ∥ (π
> δ )
> −2 −1 012k[11] (π/δ) −4 −2 024E − E  F11

db

↦ dk|| 

> (k ⟂)

dk|| 

(k ⟂) : S 1 ↦ ℝ 2\{0} 

> k⟂

π1 (ℝ2\{0} ) ≅ ℤ 

ca 

> Topology Superconductivity U-SC CTM TSC Strong correlations
> Brillouin Zone

ℝ2\{0}≃S 1

e               

> −k F0kFk[11] (π/δ) 0510 r [1̄1]  (δ) |Ψ k∥
> (r)| 2
> −2 −1 012k[10] (π/a) −4 −2 024E − E  F10
> Flat-band Surface State

FIG. 1. Edge states in clean dx2−y2 -wave superconductors. a ) Illustration of the realization of novel phenomena at the intersection of topology, strong correlations and superconductivity, ranging from topological superconductivity (TSC), unconventional superconductivity (USC) and correlated topological matter (CTM). b) Illustration of the mapping defined by the field dk∥ from one-dimensional submanifolds of the Brillouin zone, which is homeomorphic to a 2-Torus, into the group R2 \ { 0}, which is homotopy equivalent to S1. c) Illustration of the vector field dk for a 

dx2−y2 -wave superconductor in the first two Brillouin zones of a square lattice, so that k⊥ = k[11] 

and k∥ = k[1¯ 1] . The red horizontal line corresponds to a loop in momentum space as in the previous panel. The superconducting nodes of winding number +1 and −1 are shown in red and blue, respectively. The right inset shows the resulting winding numbers νk∥ computed along k⊥ and color coded based on their sign, which also identifies their chirality. d) Band structures for different edge orientations, with the two eigenvalues closest to the center of the spectrum highlighted in red and blue according to their chirality eigenvalues. The figure on the left corresponds to a [11] edge, in the same configuration as in Fig. 1c, where the non-trivial values of the winding numbers lead to the formation of zero-energy flat bands connecting the projections of the superconducting nodes of opposite winding numbers. On the other hand, the figure on the right corresponds to a [10] edge, where the winding number is trivial for all k∥ = k[10] . In all the figures we defined δ = ap(2) ,with a the lattice constant of the square lattice. e) Exponential decay of the edge states away from the edge ( r[1¯ 1] = 0 ) and their delocalization in the bulk in correspondence of the projection of the superconducting nodes at k[11] = −kF , 0, kF . The analytical expression of the edge state wavefunction is derived in the Supplementary section VI A. 

4HV UHV ARPES FIB        

> 600 °C
> 1 h 1 bar O 
> Gold Sputtering
> = 1.8 Å
> -1 01z (nm) 012Frequency (%) 15 25 35 Temperature (K) -8 -4 0(emu) 10 -6 -2 -1 0(emu) 10 -2
> 0.02 0.04 0.06 | z| (Å/Å)
> dca
> 100 μm
> be
> 1 μm

FIG. 2. Sample preparation a ) Illustration showing the different stages of the sample preparation. 

b) Temperature dependence of the magnetic susceptibility measured by SQUID magnetometry for a piece of the original rod (red) and of a small part of the milled region of the pillar (blue). Measurements were performed under zero-field-cooled conditions with an applied magnetic field of 5 Oe (red) and 2 Oe (blue), showing no change in the critical temperature during sample preparation. 

c) Scanning Electron Microscope image of the sample after the mechanical cleave. d) Topography gradient map of the cleaved surface obtained by Atomic Force Microscope and ( e) its corresponding height distribution showing a roughness of only 1.8 Å (for comparison the in-plane lattice constant of LSCO is 3.78 Å). The roughness is defined as the root-mean-square deviation of the height profile. 

II. RESULTS AND DISCUSSIONS A. Expected momentum structure of flat band surface states 

The expected momentum structure of the topological side-surface states originates from a topological Z winding number that the superconducting quasiparticles carry near the nodes of the d-wave order parameter, which is protected by the chiral symmetry of the cuprate superconductors (Fig. 1b, see also the Supplementary section VI A). Because the spectrum is gapless, this invariant can only be defined on one-dimensional loops that avoid the nodes. A natural choice is therefore to consider loops indexed by the momentum parallel to the edge, so that one can identify a topological sector — where the winding is non-zero and requires the existence of zero-energy edge states [18, 19] — and a trivial sector, where the winding vanishes. For a d-wave order parameter, the topological sector is bounded by 5the projection of two superconducting nodes with opposite winding number (Fig. 1c), so that in momentum space the topological states form flat bands that connect the projected superconducting nodes (Fig. 1d-e). This leads to a unique alternating momentum structure where the flat bands appear in some but not all of the projected bulk band gaps, becoming the largest for the [11] edge, which motivated us to search for them with ARPES.  

> B. Surface preparation and characterization

A schematic of the sample preparation is shown in Fig. 2a. The samples are oriented with Laue and then gold coated and annealed to make a good electrical contact. The samples are then glued, a micro-notch is carved with FIB, and the samples are subsequently cleaved in the ARPES chamber. This process does not affect the bulk superconductivity of the samples, as can be seen from measurements of the magnetic susceptibility before and after the milling process (Fig. 2b). When measuring the magnetic susceptibility after the milling, only a thin slab at the top of the cleaved crystal was used in order to maximize the fraction of milled sample being measured. Fig. 2c-e show an Scanning Electron Microscope (SEM) image of a cleaved surface after focused ion beam milling, and the Atomic Force Microscope (AFM) characterization of the surface roughness. The roughness of the cleaved surface, defined as the root-mean-square deviation of the height profile, was determined to be approximately 1.8 Å, which corresponds to about one half of the in-plane lattice constant of LSCO [60], or equivalently, to roughly one third of the unit cell dimension along the [110] crystallographic direction. This roughness is comparable to reported values for YBa 2Cu 3O7−δ epitaxial thin-films where a uniform ZBCP has been observed with scanning tunneling spectroscopy [36].  

> C. Fermi surface characterization

The quality of the cleaved surface enables us to acquire high-resolution ARPES spectra, which in turn allow for a complete mapping of the three-dimensional Brillouin zone of LSCO (Fig. 3). Due to the orientation of the cleaved side surface, varying the incident photon energy permits momentum scans along the [110] crystallographic direction (i.e. along kz

perpendicular to the cleaved side surface), thereby recovering the well-known Fermi surface in the (001) plane of LSCO (Fig. 3b). Conversely, a simple deflection scan of the electron analyzer provides direct access to the electronic structure along the plane spanned by the [001] and [1 ¯10] crystallographic directions (Fig. 3c). Finally, by selecting appropriate photon energies, we can resolve the electronic dispersions at both the nodal and antinodal regions of the Brillouin zone (Fig. 3d–e). It should be noted that, due to kz broadening, the weak dispersion of the bands at the antinodal region cannot be resolved. This effect is also evident in the tight-binding calculations (see the Methods section III C), where the kz broadening was 6explicitly included. The inelastic mean free path of the photoemitted electrons was evaluated using the Tanuma–Powell–Penn (TPP-2M) formula [61] (see Supplementary Section III D) and used to determine the magnitude of the kz broadening, yielding a value on the order of 

0.4 Å−1. We also noticed that the results of the calculations seem to slightly overestimate the amount of kz broadening. In particular in Fig. 3c the bands show some partial kz

dependence around k[001] = 0 coming from the antinodal region. This indicates that the TPP-2M formula might be slightly underestimating the inelastic mean free path. The tight-binding model used here is from Ref. [62], where the chemical potential was chosen so as to obtain the same value of kF measured experimentally in the nodal cut. On the other hand, the effective doping of the measured surface was estimated to be approximately p = 0 .22 

based on the area of the fitted Fermi pockets (see the Supplementary section VI F). Despite the limitations on the accuracy of this estimate, the obtained value (which for different fitting parameters and constraints was consistently in the range x = 0 .2 − 0.25 , and only occasionally reaching up to about x = 0 .3) indicates little variation of the effective doping between the bulk and surface values, suggesting that the surface is unlikely to undergo a reconstruction as reported in other cuprate superconductors [63]. 7-1 0 1k [1-10] (Å -1 )                                            

> -150 -100 -50 050 100 E-E  F (meV)
> -1 01k[1-10] (Å -1 )
> -150 -100 -50 050 100 E-E  F (meV)
> -1 01k[1-10] (Å -1 )
> -150 -100 -50 050 100 E-E  F (meV)
> -1 01k[1-10] (Å -1 )
> -0.4 00.4 k [001]  (Å  -1  )
> -1 01k[1-10] (Å -1 )
> -150 -100 -50 050 100 E-E  F (meV)
> 4567k[110] (Å -1 )-1 012k [1-10]  (Å  -1  )
> ARPES intensity
> -1 01k[110] (Å -1 )-1 01k [1-10]  (Å  -1  )
> -1 01k[1-10] (Å -1 )-0.4 00.4 k [001]  (Å  -1  )
> 79 eV 95 eV Γ
> XZ
> Σ

dca be   

> Nodes (79 eV) Antinodes (95 eV) ARPES ARPES Simulation Simulation Nodal dispersion along [001] ARPES Simulation

FIG. 3. ARPES spectra of a (110) surface of LSCO. a ) Calculated three-dimensional Fermi surface of LSCO showing the contours at kz = 0 (red) as in panel b and the nodal cut (blue) as in panel c. b) Varying the photon energy from a (110) surface yields a cut of the well known (001) Fermi surface of LSCO shown in the left plot. The right plot shows the calculated (001) Fermi surface at the ΓXΣ plane, for comparison. c) On the other hand, varying the analyzer deflector angle allows to directly obtain the dispersion of the bands along the [001] direction. Here the photon energy was 79 eV, corresponding to the nodal cut shown also in the next panel. d)Dispersion of the bands at the superconducting nodes taken with a photon energy of 79 eV, and (e) at the antinodes taken with a photon energy of 95 eV. Notice that due to kz broadening, the small dispersion of the bands at the antinodes is not recognizable as the bands become smeared out along the [110] direction, along which they have a large dispersion. This results in the strong intensity observed between the two visible bands. All the calculations include a kz broadening of 

∆k[110] = 0 .2 Å−1, based on the typical inelastic mean-free path of photoelectrons with energies in the Vacuum Ultraviolet (VUV) region, which is about 5 Å. All measurements were performed at 6 K. 

D. Broadening of the surface states and gap frustration by pair-breaking 

Although surface states are typically regarded as effectively two-dimensional states lo-calized at the boundary of the system, this picture is modified in the limit of a small gap, as occurs in the case of topological superconductors. For comparison, typical chiral topo-logical semimetals exhibit projected gaps on the order of 0.1-1 eV [64, 65] leading to strong 8confinement of Fermi-arc surface states at the surface, whereas the magnitude of the super-conducting gap of LSCO at the antinodes is typically 10 –20 meV [54, 66], consistent with our (001) -surface reference measurement on a comparably prepared sample (Supplementary section VI E). In this regime, the surface states are no longer strongly confined to the bound-ary but instead acquire a finite degree of bulk character and the spectral weight develops a dependence on the kz momentum component perpendicular to the surface (Fig. 4a). This behavior can also be understood by considering the limit where the bulk superconducting gap approaches zero. In this case, the system should host only bulk states and the spec-tral weight associated with zero-energy modes should evolve continuously into the spectral weight of the normal-state Fermi surface bounded by the projection of the superconducting nodes (see the Supplementary section VI B). From an experimental standpoint, one must then select regions of the Brillouin zone corresponding to kz in which the spectral weight of the bulk superconducting state deviates the most from the spectral weight of the surface state, while ensuring that the surface-state spectral function retains sufficient intensity. For dx2−y2 -wave superconductors, this condition should be satisfied near the antinodes (hν = 95 eV , see Fig. 3e), where the opening of the superconducting gap would be expected to deplete the bulk states at the Fermi level. However, this gap actually gets filled in the near surface region, since a dx2−y2 -wave order parameter is suppressed at a (110) surface due to the phase shift acquired by reflected quasiparticles, which in turn frustrates the order parameter over a length scale comparable to the superconducting coherence length (Fig. 4b-c and Refs. [20, 21, 33]), which is on the order of a few nanometers in the cuprates [67–69], larger than the typical probing depth of ARPES (see the Methods section III D). Therefore, one in general does not expect the superconducting gap to be observable at a (110) surface, which poses a potential complication for separating the edge and bulk spectral weight. Remarkably, despite the suppression of the superconducting gap, the simulated spectra corresponding to a kz value at the antinodes on the (110) surface still show a discernible dip and peak in the spectra (Fig. 4d, black arrow in Fig. 4e). This feature may serve as a characteristic signature for identifying the surface states irrespective of the gap suppression. Indeed, we find that suppressing the superconducting gap at the surface has only a minimal effect on the surface-state spectral function (see Supplementary Fig. VI J). Nevertheless, despite bulk superconductivity being confirmed in our samples by magnetic susceptibility measurements (Fig.2b), and the surface doping level consistent with the bulk value (see the Supplementary section VI F), our experimental data from kz values corre-sponding to the antinodes exhibit no clear dip and peak at the Fermi level (see Fig. 4g and the corresponding integration ranges in the Supplementary section VI G). Furthermore, within our experimental energy resolution of 3–4 meV , we do not observe a superconducting gap, which is expected to be approximately 20 meV at our doping level [54]. This absence may arise from pair-breaking induced by the (110) surface or from significant broadening of the surface states. Notice that the small temperature dependence of the intensity ob-served in both the band and Topological sector Energy Distribution Curves (EDCs) was not reproduced in another sample that was measured at different temperatures (Supplemen-9tary section VI H), thus we attribute this to extrinsic effects such as minor thermal drift or variations in surface conditions. To account for these observations, we incorporated geometric edge disorder in our sim-ulations, implemented by removing sites along the edge using the experimentally measured roughness profile (Fig. 2e) obtained by AFM. Owing to the single-orbital nature of our model, the effective spatial resolution along the [11] direction is limited to a√22 , where a is the lat-tice constant. The resulting simulated spectra still exhibit the dip and surface-state peak (Fig. 4e), since the disordered edges still exhibit sufficiently long clean segments extending over multiple coherence lengths (Fig. 4c, top panel). To achieve a substantial broadening of the surface states, the surface height must vary with very high in-plane spatial frequency— that is, the roughness must entirely eliminate any contiguous flat regions down to the size of a single unit cell. Such lateral resolution is beyond the capabilities of conventional AFM setups, which are typically limited to a few nanometers [70–72]. Moreover, the small sample size (on the order of a few hundred micrometers) makes it difficult to reliably engage with a scanning tunneling microscopy (STM) tip. Nevertheless, our results establish an upper bound on the disorder autocorrelation length and show that, for all disorder resolvable by our AFM measurement, the surface states remain intact. Finally, disorder with sufficiently high in-plane spatial frequency would be expected to partially lift the suppression of the gap at the edge (Fig. 4b and orange arrow in Fig. 4e). Although the emergence of a fully developed gap would likely remain unobservable under these conditions, one may neverthe-less expect subtle modifications of the low-energy spectral features in agreement with the closure of the gap upon varying the temperature across the critical temperature. However, we do not observe such signatures. Beyond geometric disorder at the surface, it is well established that most high-temperature cuprate superconductors exhibit substantial intrinsic disorder, arising primarily from chem-ical doping and oxygen vacancies [51, 55–58]. While more realistic descriptions usually ac-count for this disorder through a distribution of point-like and extended impurity potentials with characteristic strengths ranging from several tens to several hundreds of meV [73–75], the exact microscopic details are not required for developing qualitative intuition regarding its impact on the surface states. Accordingly, consistent with the deliberately minimal char-acter of the present model, we approximate the effects of bulk disorder by an Anderson-type formulation implemented as a random onsite mass term. Importantly, although disorder preserving chiral symmetry does not mix states with the same chirality eigenvalues, scatter-ing between different chirality sectors is still allowed (Supplementary section VI C). Since eigenstates of opposite chirality reside at opposite momenta, this inter-sector coupling nec-essarily involves large-momentum-transfer scattering processes, rendering the surface states particularly susceptible to short-range disorder, which is therefore expected to endow the flat band with a finite energy bandwidth proportional to the disorder strength. Indeed, we find that the inclusion of a random mass term at each site, with a magnitude drawn from a Gaussian distribution with a standard deviation of 100 meV is able to entirely lift the degeneracy of the flat band in our simulations, thus strongly suppressing the peak from 10 the flat band (Fig. 4d-e). We further observe a relative increase in spectral weight in the trivial sector near the Fermi level (Fig. 4e); however, this feature may be experimentally challenging to resolve due to background intensity and the possible contribution of geometric disorder with higher in-plane spatial frequencies. The simulated cut at the antinodes with both edge roughness and onsite disorder is shown in the right half of Fig. 4d, highlighting the visual agreement with the experimental results (Fig. 4f). Notice that this amount of disorder is not inconsistent with the observation of a superconducting gap at surfaces where there is no surface state, such as the (001) surface which is typically measured by ARPES experiments (Supplementary section VI I).  

> E. Discussion

With this interpretation, the ZBCPs observed in STM measurements [33, 34, 36] can plausibly be attributed to the differences in spatial resolution compared to ARPES, which is limited by the beam spot size (approximately 50 μm in our measurements), so that one cannot isolate nanoscale regions with lower disorder. Indeed, as shown in Fig. 4c, the edge roughness already produces an inhomogeneous spatial distribution of the edge state wavefunction. Upon introducing Anderson disorder, this spatial fragmentation is further enhanced, such that the surface states may reside only on isolated segments of the boundary whose contribution to the photoemission intensity is strongly diluted when averaging over the full beam spot area. This effect has also been reported in STM measurements at step edges [33], where the relative prominence of the zero-bias peak was found to vary substan-tially between different positions along the edge. Crucially, the inclusion of on-site disorder enhances this spatial inhomogeneity, further complicating the isolation of the edge state by ARPES. Even when a relatively uniform ZBCP was observed in STM measurements [36], the reported spatial range only covers about 16 nm , which is two orders of magnitude smaller than our spatial resolution. On the other hand, tunnel junction measurements, which also probe a larger area but do not require an atomically smooth surface, still observe a zero-bias peak. One possible expla-nation is that dilute disorder can displace the surface states away from the topmost layer [76], reducing their visibility in surface-sensitive probes like VUV ARPES while allowing them to contribute to the tunneling signal. An additional explanation is that at least some of the ZBCPs observed in tunneling measurements could be due to interface states arising be-tween domains with different orientations [50]. In the light of this complicated picture, one must notice that disorder can manifest in various forms which can have markedly different effects on the surface states depending on their symmetries as well as their spatial distribu-tion. For instance, one could consider onsite disorder, such as chemical potential disorder or mass disorder (used in our calculations), as well as disorder in the hopping terms. These types of disorder can furthermore be either localized near the edge or extended throughout the bulk, and their distribution can, for instance, be Gaussian or dilute [76], and exhibit 11 varying degrees of spatial correlation. Determining which type of disorder affects a certain measurement is thus evidently challenging in an experimental setting. Our work however, highlights that this new cleaving technique is capable of producing surfaces with a topographic roughness that, within our experimental resolution and accord-ing to our microscopic calculations, is not sufficient to significantly lift the degeneracy of the surface states, thus highlighting the applicability of the technique to quasi-two-dimensional systems. Furthermore, from a measurement perspective, it indicates that the main challenge in detecting momentum resolved signatures of these flat band surface states by ARPES lies in the ability to resolve states characterized by a strong spatial inhomogeneity, which under certain circumstances might be pushed away from the topmost surface layers. On the other hand, from a material point of view, our results demonstrate the importance of minimizing bulk disorder, for instance by studying materials with low defect densities and near-stoichiometric compositions. Thus, our results lay essential groundwork for future in-vestigations of topological superconductors using ARPES, while also demonstrating how to study materials with surface sensitive probes for which conventional mechanical cleavage is challenging. 12 -80 -40 0 40 E-E F (meV)                                                              

> A edge norm  (E)
> Clean
> Edge AFM
> Edge 0.5
> Mixed
> -80 -40 040 E-E F(meV)
> A edge norm  (E)
> Clean
> Edge AFM
> Edge 0.5
> Mixed
> -80 -40 040 E-E F(meV)
> A edge norm  (E)
> Clean
> Edge AFM
> Edge 0.5
> Mixed
> -80 -40 040 E-E F(meV)
> Normalized ARPES Intensity
> -80 -40 040 E-E F(meV)
> Normalized ARPES Intensity
> -80 -40 040 E-E F(meV)
> Normalized ARPES Intensity
> gold 6 K 21 K 35 K
> 050
> r[11] (Å −1 )
> 02468
> ⟨|Δ|⟩ [1̄1]  (meV )
> Pairing Field
> |Δ dx2−y2|
> Clean Edge AFM Edge 0.5 Mixed Clean Edge AFM Edge 0.5 Mixed
> |Ψ( r)| 2
> 10 nm
> Band Topological Sector Trivial Sector
> -1 -0.5 00.5 1k[1-1] (Å -1 )
> -50 050 E-E  F (meV)
> -1 -0.5 00.5 1k[1-1] (Å -1 )
> -50 050 E-E  F (meV)  Clean Mixed
> Band Topological Sector Trivial Sector
> -1 01k[1-1] (Å -1 )-1 01k [11]  (Å  -1  )
> A(  k, E  F )
> [1 1] [1-1]
> Topological Sector Trivial Sector Band Band Topological Sector Trivial Sector Band

bafdcegFIG. 4. Boundary effects at a (110) surface of a dx2−y2 -wave superconductor.a ) Simulated spectral function of the [11] edge at the Fermi level. b) dx2−y2 pairing amplitude versus distance from the [11] edge for a clean system (C), AFM-derived geometric edge roughness (GE AFM ), probabilistic roughness (GE 0.5), and GE AFM combined with bulk Anderson disorder (BA). The BA disorder is Gaussian with a standard deviation of 100 meV . c) Real-space expectation value of edge-state eigenstates for AFM-derived geometric edge roughness. States are selected by their eigenvalues and participation ratios. Dotted lines indicate periodic boundary conditions. d) Simu-lated antinodal spectral functions for C (left) and GE AFM + BA disorder (right), extracted along the red line in a. e) Simulated antinodal EDCs for different disorder realizations and k[11] ; purple, black, and orange arrows mark the surface-state peak, DOS dip, and coherence peak, respectively. 

f ) ARPES spectra measured with 95 eV photons and at 6 K (see Fig. 3b). g) Antinodal EDCs (hν = 95 eV ) normalized by total intensity at different temperatures, compared with the gold DOS obtained at 6 K. The integration ranges are indicated by the colored lines above d and f (see also the Supplementary section VI G). Reported values are mean intensities within these ranges, nor-malized to the total intensity. For the ARPES data, a background subtraction following Ref. [77] was applied prior to the EDC extraction. All calculations are performed at 0 K .

13 III. METHODS A. Sample Preparation 

Single crystals were grown by the traveling solvent floating-zone method. Crystal growth was performed under an oxygen pressure of 2 amt . Post-growth annealing was conducted at 800 ◦C in an oxygen atmosphere for 100 h . The Strontium concentration was determined from the critical temperature [78, 79]. Small pillars with approximate dimensions of 0.5 ×

0.5 × 1.5 mm 3 were cut from the resulting rod, with the longest axis aligned along the desired cleavage direction. To minimize the contact resistance between the sample and the sample stub, a thin layer of gold was deposited on the surface of the pillars, followed by an annealing treatment in an oxygen atmosphere at 1 bar for 1 h at 600 ◦C [80]. The samples were then mounted on copper stubs and fixed in place using EPO-TEK ® H21D silver epoxy, which was cured at 80 ◦C for 90 min . The stub was subsequently mounted on a custom-made SEM extender, allowing for a manipulator tilt of up to −35 ◦. This geometry enabled perpendicular milling of all sides of the pillar without the need for repeated sample removal and remounting. To minimize possible local heating during the milling process, two strategies were employed: (i) milling was performed in parallel on opposite sides of the pillar (i.e., alternating milling cycles between opposing faces), and ( ii ) the maximum beam current was restricted to 500 nA and progressively reduced down to 1 nA as the cross-section of the pillar was thinned to approximately 150 × 150 μm2. The comparison of the superconducting critical temperature, obtained from the temperature dependence of the magnetic susceptibility of both the as-grown floating-zone rod and a small milled portion of the sample, revealed no significant change in onset temperature or overall behavior (Fig. 2b). Finally, the copper stub was directly mounted onto an ARPES sample plate, prepared for in-situ mechanical cleaving achieved by gently applying side pressure to the top of the pillar.  

> B. ARPES

The ARPES measurements were performed at the I05 beamline of Diamond Light Source [81] with a MBS A-1 hemispherical analyzer (MB Scientific AB) under an ultrahigh-vacuum pressure of approximately 1–2 × 10 −10 mbar . The photon energies used were 

hν = 79 eV for the nodal cut, hν = 95 eV for the antinodal cut and in the range of 

hν = 40˘200 eV for the photon energy dependence maps. The sample temperature ranged from 6 K to 35 K . The combined energy resolution was approximately 3–4 meV with an approximate beam spot diameter (FWHM) of 40 –50 μm.14 C. Three-dimensional Fermi surface 

The simulated three-dimensional Fermi surface of LSCO was modelled by a one-band tight-binding model [62] where we have set the chemical potential μ = −393 .3 meV in order to match the value of kF = −0.4605 Å obtained experimentally in the nodal cut.  

> D. Tanuma-Powell-Penn formula

The TPP-2M formula [61] allows to obtain an estimate of the inelastic mean free path of photoemitted electrons based on a series of materials parameters. Using a density of 7 g/cm 3

and a band gap of 20 meV , corresponding to the superconducting gap at the antinodes for 

x = 0 .22 [54], we obtain an inelastic mean free path λ = 4 .7413 Å, that is in agreement with published estimates [82]. The Fourier transform of an exponentially decaying function with a characteristic length scale λ is a Lorentzian with full width at half maximum equal to 2/λ .This allows us to obtain an estimate for the momentum broadening of ∆kz ≈ 0.4 Å−1. 

> E. Two-dimensional slab

In order to simulate the spectral function of the edge state, we constructed a single-orbital tight-binding model on a square lattice geometry defined over a cylindrical slab. Specifically, we imposed periodic boundary conditions along one spatial direction and open boundary conditions along the orthogonal direction, thereby generating two opposing edges oriented along the [11] crystallographic direction. The cylindrical slab comprised 280 sites in the direction perpendicular to the edge and 200 sites in the direction parallel to the edge. The Hamiltonian incorporated hopping terms up to the third nearest neighbor, with the corresponding hopping amplitudes obtained from previously published fitting results to ARPES data on samples with the same doping levels [83]. Furthermore, we used a nearest-neighbor pairing field whose local value was determined self-consistently (see the Methods section III F). Random on-site disorder was introduced through a mass term, given in the Nambu basis by 

Vi = vi σz ,
