Repository: herryeric/daily-paper-reader

# 日报 · 2026-02-21 ~ 2026-03-22

- 生成时间：2026-03-22 07:14:44 UTC
- 当次推荐总数：77
- 精读区：66
- 速读区：11

## 今日简报（AI）
今日深度研读 77 篇前沿文献，重点聚焦高温超导机制的通用路径与费米气体超流态的物理突破。
研究揭示了记忆主导的量子临界性是实现高温超导的普适方案，并展示了通过抑制泡利原理在费米气体中产生超流态的新机制。
建议关注量子临界理论与机器学习在识别非常规超导配对对称性中的跨学科应用。

## 精读区
1. [Zero-point energy of a trapped ultracold Fermi gas at unitarity: squeezing the Heisenberg uncertainty principle and suppressing the Pauli principle to produce a superfluid state](/20260221-20260322/2602.20420v1-zero-point-energy-of-a-trapped-ultracold-fermi-gas-at-unitarity-squeezing-the-heisenberg-uncertainty-principle-and-suppressing-the-pauli-principle-to-produce-a-superfluid-state) （10.0/10）
2. [Memory-Dominated Quantum Criticality as a Universal Route to High-Temperature Superconductivity](/20260221-20260322/2602.22626v1-memory-dominated-quantum-criticality-as-a-universal-route-to-high-temperature-superconductivity) （10.0/10）
3. [Memory-Dominated Quantum Criticality as a Universal Route to High-Temperature Superconductivity](/20260221-20260322/2602.22626v2-memory-dominated-quantum-criticality-as-a-universal-route-to-high-temperature-superconductivity) （10.0/10）
4. [Triplon-mediated pairing and the superconducting gap structure in bilayer nickelates](/20260221-20260322/2602.23989v1-triplon-mediated-pairing-and-the-superconducting-gap-structure-in-bilayer-nickelates) （10.0/10）
5. [Fulde-Ferrell superfluids in an asymmetric three-component Fermi Gas](/20260221-20260322/2602.24006v1-fulde-ferrell-superfluids-in-an-asymmetric-three-component-fermi-gas) （10.0/10）
6. [Kosterlitz-Thouless transition in uniformly confined $^4$He](/20260221-20260322/2603.02388v1-kosterlitz-thouless-transition-in-uniformly-confined-4he) （10.0/10）
7. [Possible Enhancement of Superconductivity in Ambient-Pressure La$_3$Ni$_2$O$_7$ Thin Film](/20260221-20260322/2603.02685v1-possible-enhancement-of-superconductivity-in-ambient-pressure-la3ni2o7-thin-film) （10.0/10）
8. [Emergent quantum phenomena in two-dimensional 1T-TaS2](/20260221-20260322/2603.02815v1-emergent-quantum-phenomena-in-two-dimensional-1t-tas2) （10.0/10）
9. [From stacking to function: emergent states and quantum devices in 2D superconductor heterostructures](/20260221-20260322/2603.02930v1-from-stacking-to-function-emergent-states-and-quantum-devices-in-2d-superconductor-heterostructures) （10.0/10）
10. [Observation of Superfluidity and Meissner Effect of Composite Bosons in GaAs Quantum Hall System](/20260221-20260322/2603.05341v1-observation-of-superfluidity-and-meissner-effect-of-composite-bosons-in-gaas-quantum-hall-system) （10.0/10）
11. [Evidence for Vortex Rings with Multiquantum Circulation in He II](/20260221-20260322/2603.05387v1-evidence-for-vortex-rings-with-multiquantum-circulation-in-he-ii) （10.0/10）
12. [Realizing the Emery Model in Optical Lattices for Quantum Simulation of Cuprates and Nickelates](/20260221-20260322/2603.11037v1-realizing-the-emery-model-in-optical-lattices-for-quantum-simulation-of-cuprates-and-nickelates) （10.0/10）
13. [Progress of ambient-pressure superconductivity in bilayer nickelate thin films](/20260221-20260322/2603.11235v1-progress-of-ambient-pressure-superconductivity-in-bilayer-nickelate-thin-films) （10.0/10）
14. [Ambient-pressure 151-K superconductivity in HgBa2Ca2Cu3O8+δ via pressure quench](/20260221-20260322/2603.12437v1-ambient-pressure-151-k-superconductivity-in-hgba2ca2cu3o8-via-pressure-quench) （10.0/10）
15. [Superconducting phase diagram of multi-layer square-planar nickelates](/20260221-20260322/2602.19093v1-superconducting-phase-diagram-of-multi-layer-square-planar-nickelates) （9.0/10）
16. [Anisotropic fully-gapped superconductivity in quasi-one-dimensional Li$_{0.9}$Mo$_6$O$_{17}$](/20260221-20260322/2602.19724v1-anisotropic-fully-gapped-superconductivity-in-quasi-one-dimensional-li09mo6o17) （9.0/10）
17. [Non Fermi liquid signatures across strain engineered metal-insulator transition in line-graph lattices](/20260221-20260322/2602.19972v1-non-fermi-liquid-signatures-across-strain-engineered-metal-insulator-transition-in-line-graph-lattices) （9.0/10）
18. [Coexisting magnetic, charge, and superconducting orders in the two-dimensional Hubbard model](/20260221-20260322/2602.20073v1-coexisting-magnetic-charge-and-superconducting-orders-in-the-two-dimensional-hubbard-model) （9.0/10）
19. [Qubit Noise Spectroscopy of Superconducting Dynamics in a Magnetic Field](/20260221-20260322/2602.20265v1-qubit-noise-spectroscopy-of-superconducting-dynamics-in-a-magnetic-field) （9.0/10）
20. [Superconductivity and magnetism in bilayer nickelates: itinerant perspective](/20260221-20260322/2602.20288v2-superconductivity-and-magnetism-in-bilayer-nickelates-itinerant-perspective) （9.0/10）
21. [Apparatus to visualize flows in superfluid $^4$He below 1 K](/20260221-20260322/2602.21279v1-apparatus-to-visualize-flows-in-superfluid-4he-below-1-k) （9.0/10）
22.

File: docs/20260221-20260322/2603.03500v1-limited-coincidence-between-ultrahigh-field-superconductivity-and-line-of-metamagnetic-endpoints-in-ute2.txt (part 1 of 2)
Title: Limited coincidence between ultrahigh-field superconductivity and line of metamagnetic endpoints in UTe$_2$

URL Source: https://arxiv.org/pdf/2603.03500v1

Published Time: Thu, 05 Mar 2026 01:20:30 GMT

Number of Pages: 18

Markdown Content:
# Limited coincidence between ultrahigh-field superconductivity and line of metamagnetic endpoints in UTe 2

Peter Czajka 1,2,∗ Sylvia K. Lewin 1,2,∗ Thomas Halloran 1,2, Corey E. Frank 1,2, Gicela Saucedo Salas 2, G. Timothy Noe, II 3, Sheng Ran 4, John Singleton 3, and Nicholas P. Butch 1,2

> 1

NIST Center for Neutron Research, National Institute of Standards and Technology, Gaithersburg, MD, USA 

> 2

Maryland Quantum Materials Center, Department of Physics, University of Maryland, College Park, MD, USA 

> 3

National High Magnetic Field Laboratory, Los Alamos National Laboratory, Los Alamos, NM, USA and 

> 4

Department of Physics, Washington University in St. Louis, St. Louis, MO, USA 

(Dated: March 5, 2026) The field-dependent magnetization of UTe 2 was measured through the metamagnetic transition at a variety of field angles, tracking how the step in magnetization evolves with fields tilted away from the b axis. For fields oriented within the ab plane, jumps in both Ma and Mb vanish approximately 18 ° away from the b axis. From contactless conductivity measurements, we find that the halo-like high-field superconducting region extends to the ab plane, where it exists only within a very narrow ( <1°) angular range near the termination of the metamagnetic phase boundary and extends beyond the highest measured field of 73 T. As the field orientation tilts towards the c axis, the superconducting and metamagnetic phase boundaries no longer coincide and exhibit distinct trends. 

INTRODUCTION 

The heavy fermion superconductor UTe 2 exhibits likely spin-triplet pairing as well as a possible topologically nontrivial order parameter in its low-field superconducting phase. [1–4] The material also has a complex phase diagram of magnetic field-induced states that have made the system a fruitful playground for high-magnetic-field science. [5–7] Of particular interest is UTe 2’s highest-field superconducting phase, which arises within a field-polarized (FP) magnetic state and which we thus denote SC FP ; at ambient pressure, the lowest field at which this phase onsets is roughly 40 T. [5, 8, 9] This is an enormous field scale relative to the phase’s critical temperature of roughly 2 K. [5, 10] In addition to this field scale, the SC FP phase is remarkable for its field-angle dependence: it emerges with applied field H tilted off the crystallographic b axis, creating a distinctive halo of high-field superconductivity in UTe 2

as a function of field angle. [11] As the FP state is effectively the parent state for the SC FP phase, the nature of the FP state and its field-angle-dependence are of great interest. The FP state is separated from the low-field paramagnetic state by a metamagnetic transition whose associated transition field Hm is field-angle-dependent, generally increasing with field tilts away from 

b.[5, 6, 8, 11–13] With H ∥ b and at low temperatures, the metamagnetic transition is first-order and occurs at Hm ≈

34 T; upon increasing temperature, the transition from the low-field paramagnetic state into the FP state changes from a first-order transition to a crossover at a critical endpoint (CEP) T ∗ ≈ 7 K. [6, 12–15] The only angles at which the magnetization of UTe 2 across Hm has been reported are H ∥ b and H ∥ [011]; for both angles, the magnetization of UTe 2 jumps by ≈ 0.5 Bohr magnetons per formula unit at Hm. [6, 13] Given the challenge of determining magnetic structure at fields 34 T and higher, magnetometry measurements of UTe 2

as a function of field angle are our most promising avenue to understanding the nature of the FP state. In this work, we present angle-dependent magnetometry measurements that, when complemented by proximity detector oscillator (PDO) measurements, reveal new structure in UTe 2’s phase diagram that has substantial implications for the compound’s exotic high-field superconductivity. 

METHODS 

Single crystals of UTe 2 were grown using chemical vapor transport, with iodine as the transport agent. Table I in Appendix A gives the masses of all samples used in this work as well as the conditions of their synthesis. Measurements were performed using the 75 T duplex magnet system at the National High Magnetic Field Labora-tory’s Pulsed Field Facility at Los Alamos National Laboratory. We use the same procedure as Ref. [11] for achieving effective dual axis rotation. The crystal is glued down on a single axis rotator platform such that H will lie in the bc 

plane at some fixed angle θbc from b to c. Rotation then permits a variable field component θa outside the bc plane. For rotations within the bc plane itself we instead simply mount the sample to rotate around the a axis. 

> arXiv:2603.03500v1 [cond-mat.supr-con] 3 Mar 2026

2ghcdefab

> bb
> 

             

> ~~
> ba
> Mb
> bc
> Mb
> ba
> Mb
> ba
> Ma
> ||||
>         

FIG. 1. (a) Normalized magnetization jump along b as a function of angle comparing field rotations in the ab and bc plane. Dashed lines are guides to the eye. Dotted line shows cos( θ). (b) A comparison of magnetization jumps along a and b as a function of angle for rotations in the ab plane. Dashed lines are guides to the eye. (c) d Mb/dH versus field strength for sample S1 with field pulses performed at various angles within the ab plane. (d) d Mb/dH for sample S1 for fields within the bc plane. (e) d Ma/dH for sample S2 for fields within the ab plane. (e) d Mb/dH for sample S4 for fields within the bc plane. For (c-f), all curve labels indicate the angle θ between the applied magnetic field and the b axis, and all curves have been offset by an amount proportional to θ for visual clarity. (g) Illustration of the compensated coil susceptometry measurement. In the case of samples S1, S3, and S4, the coil is oriented such that it measures the magnetization component along b as the sample is rotated so that its b axis is at an angle θ from the applied field. (h) In the case of sample S2, the coil is oriented such that it measures the magnetization component along a as the sample is rotated so that its b axis is at an angle θ from the applied field. 

We use a compensated coil technique for magnetometry, as described in Ref. [16]. The voltage induced in a coil around the sample is directly proportional to the time derivative of the sample’s magnetization along the coil: 

V = α × dMi/dt, where α is a constant depending on both the sample mass and the coil characteristics. Here i

represents the coil axis, which is aligned with the UTe 2 b axis for the samples we call S1, S3, and S4 and aligned with the a axis for the sample we call S2 (see Fig. 1a-b). The direction of the applied field is fixed; to measure at different field angles, the coil and sample are rotated together in situ between field pulses. Thus, we only measure the magnetization component along i. During each pulse, the time derivative of the applied magnetic field d H/ dt is measured by a separate coil. Dividing the induced voltage in the coil by d H/ dt yields the differential susceptibility, dMi/dH, up to a constant of proportionality. The differential nature of this method provides strong sensitivity to the metamagnetic transition, whose associated jump in magnetization appears as a sharp peak in d Mi/dH at Hm. The size of the corresponding jump ∆ Mi can be obtained by integrating the differential signal: ∆ Mi = R H+ 

> H−

(d Mi/dH)d H where H− and H+ are fields on either side of the observed peak (details in Appendix E). We also performed PDO measurements, a contactless technique in which the sample is coupled inductively to an LC circuit. The resonant frequency of the circuit is then highly sensitive to changes in sample resistance and magnetization. [17] Traditional transport measurements of UTe 2 are difficult at cryogenic temperatures in pulsed fields due to low resistivity, which leads to a low signal-to-noise ratio. PDO measurements are a highly effective tool for studying phase diagrams in pulsed field environments [18]. Furthermore, the PDO response of UTe 2 at field-induced phase transitions is strong and well-understood. [5, 11, 19–21] In previous PDO measurements, we called the measured samples P1 and P2. [11] Here, we report additional measurements on P2 as well as measurements on a new sample, P3. The resonance frequency of our PDO circuit is typically in the range of 28 to 30 MHz, above the sampling rate of our digitizer. We mix the signal down to approximately 2 MHz using a double-heterodyne technique. 3

> MAGNETOMETRY

Fig. 1c shows the magnetometry of sample S1 for a set of rotation angles θa within the ab plane. The peak in dMb/dH shifts to higher H as θ increases, consistent with the previously reported angle-dependence of Hm. [5, 11, 22] Fig. 1g shows the extracted jump in b-axis magnetization, ∆ Mb, as a function of angle for rotations in both the ab 

and bc planes. The data are rescaled as ∆ Mb/∆M 0 

> b

, where ∆ M 0 

> b

is ∆ Mb(θ = 0). This is done to normalize the data sets obtained for S1 in the two rotational planes (which differ in constant of proportionality due to sample position within the coil between the two measurements) and for sample S4. It is clear that ∆ Mb decreases with increasing field angle away from b, both in the ab and bc planes, but that rotations toward a suppress the metamagnetic transition more dramatically. In the ab plane, ∆ Mb decreases rapidly with increasing θa and goes to zero at some critical angle θcrit a ≈ 18 °.Correspondingly, no peak is visible in d Mb/dH for θa ≥ 18.5 ° (top curve in Fig. 1c). Note that the metamagnetic transition occurs at ≈ 55 T at θa ≈ 17 °. Based on the evolution of Hm with θa, Hm should still be well below the maximum measurement field of 73 T at θa ≈ 18 °. This suggests that there is a critical angle at which the metamagnetic transition disappears or ceases to be discontinuous. In the case of field rotations in the bc plane, ∆ Mb decreases with θbc , but at a slower rate, consistent with the H

∥ [011] measurement of Ref. [13]. For sample S4, shown in Fig. 1f, features in d Mb/dH were observed up to 73 T, the highest field at which measurements were performed (see Fig. 13 in Appendix E). As detailed in Appendix F, analysis of the rate at which Hm increases with angle indicates that S4 was actually rotated by approximately 10 °

from the bc plane when measured. Based on the data in/near the bc plane, it is plausible that ∆ Mb is proportional to cos( θbc ) in the bc plane; it is also plausible that it drops off similarly to the ab plane but with θcrit bc ≈ 60 to 65 °, as suggested by the linear extrapolation in Ref. [21]. The susceptibility tensor of UTe 2 must be diagonal based on its orthorhombic crystal symmetry [23]. As expected, there is no feature in d Ma/dH with field along b, as seen in the lowest curve of Fig. 1e. With increasing tilts from b

towards a there is first a rise and then a decrease in ∆ Ma. Just as with the b-axis magnetization, there is no feature in the measured a-axis magnetization for θa ≥ 18.5 in the ab plane. Therefore, the discontinuity in total magnetization at Hm has disappeared by θcrit a ≈ 18 °, not merely the b-axis component. We also measured the c-axis magnetization of a separate sample in the bc plane and did not observe a jump in 

Mc at Hm (see Fig. 12 in Appendix E). This is consistent with torque magnetometry measurements that showed a non-zero torque in the FP phase for fields in the bc plane, showing that the magnetization and applied field are not collinear. [10] It appears that for fields in the bc plane, the jump in magnetization at Hm is purely along the b

axis. From the 1 / cos( θbc ) dependence of Hm, it can be concluded that only the b-axis component of field causes the metamagnetic transition for fields in the bc plane. [11] It is consistent that for fields in this plane, only the b-axis component of magnetization is affected at Hm.On the other hand, in the ab plane the a-axis magnetization is also affected at the metamagnetic transition. If the jump in magnetization is collinear with field direction in the ab plane, then it follows that ∆Ma(θ) = ∆ M (θ) sin( θ),

∆Mb(θ) = ∆ M (θ) cos( θ), (1) where ∆ M (θ) indicates the overall magnitude of the increase in magnetization at Hm. We only have measurements of both ∆ Ma and ∆ Mb up to constants of proportionality. So we use a modified version of Eq. 1: ∆Ma(θ) = ca∆M (θ) sin( θ),

∆Mb(θ) = cb∆M (θ) cos( θ), (2) where ca and cb are constants. The ab plane data for angles below θcrit a can be well-described by Eq. 2, as shown in Fig. 1h. For these fits, we used ∆ M (θ) = ( θcrit a −θθcrit a

)1/3, a relation that resembles an order parameter, with the exponent chosen as a simple fraction that fits the data well. The applicability of Eq. 2 indicates that in the ab plane, the direction of the jump in magnetization at Hm is collinear with the direction of the applied magnetic field. Thus, we conclude that the magnetic moment in the FP phase is constrained to the ab plane, within which it can rotate to align with the applied field. 4a bc d                    

> ||||
> 
> SC SC
> FIG. 2. (a) PDO frequency as a function of field strength for pulses performed at various angles θawithin the ab plane. (b) Field angle-dependent phase diagram for fields applied within the ab plane. (c) PDO frequency as a function of field strength for pulses performed at various angles θaaway from the bc plane, at fixed θbc = 45 °. (d) Field angle-dependent phase diagram for fields applied at various angles θaaway from the bc plane, at fixed θbc = 45 °. In (b) and (d), gray points indicate angles at which a metamagnetic transition is observed in magnetometry; blue (red) points from PDO samples indicate angles at which a superconducting transition (step-like metamagnetic transition) is observed.
> PROXIMITY DETECTOR OSCILLATOR MEASUREMENTS

The change in PDO frequency is opposite in sign to a change in resistivity of the sample. Thus, in UTe 2 the PDO frequency f abruptly decreases when the sample enters the FP state or increases when the sample enters the SC FP 

state. [5, 11, 19–21] (Note that the results in Ref. [21] appear to differ from this by a sign change, due to their definition of ∆ f .) Consistent with magnetometry, PDO measurements indicate a suppression of the metamagnetic transition with rotations of H from b towards a (see Fig. 2a), as previously reported in Ref. [21]. As shown for sample P2 in Fig. 2a, a jump downward in f is observed for H directed close to b. As the field is tilted from b towards a, the transition softens considerably. At θa = 18.5 °, we observe an increase in f at ≈ 64 T. The identification of this feature with superconductivity is supported by its disappearance at higher temperature, as shown in Fig. 4a. Similar behavior is found at 18.6 °

(not shown) and 18.8 °. For 19.3 °, f vs. H is featureless, exhibiting neither a metamagnetic nor a superconducting transition. These measurements demonstrate that the halo-shaped SC FP region identified by Lewin et al. [11] extends all the way to the ab plane, forming a continuous ring around the b axis. The narrow angular extent ( <1°) and the high onset field ( ≈ 65 T) of SC FP in the ab plane are remarkable. The form of the f vs. H curves also suggests that the upper critical field in the ab plane well exceeds 73 T. In layered organic superconductors, field-induced superconductivity has been observed that only exists for fields directed parallel or near-parallel to the conducting layers [24–26]. This field-angle limitation is due to the highly anisotropic orbital effect in these quasi-2D materials. We are unaware of any superconductor besides UTe 2 where such extreme angle sensitivity is observed but the field angle that induces superconductivity is not related to a high symmetry plane. Of note, the narrow window of superconductivity in the 

ab plane corresponds almost exactly to θcrit a at which the step in magnetization at Hm disappears, as shown in the phase diagram in Fig. 2b. In contrast, consider a different part of UTe 2’s field-angle diagram: with field tilted 45 ° from the b axis towards c,i.e. θbc = 45 °, UTe 2 enters the SC FP phase at Hm. This can be seen by the sharp jump in f of sample P3 in the black curve in Fig. 2c. When the sample is rotated so that the field is not purely in the bc plane, the superconducting field 5region first narrows and then disappears at θa ≈ 5°. However, for higher θa there is a sharp jump downwards in the PDO frequency until at least θa ≈ 11 °. Similarly, features in the magnetization of sample S3 can be observed up to 

θa ≈ 11 ° (see Fig. 11 in Appendix E). The phase diagram for θbc = 45 ° is shown in Fig. 2d. At this value of θbc ,superconductivity appears in the field-angle region of a strong first-order metamagnetic transition. The overall field-angle phase diagram for UTe 2 at high fields is illustrated in Fig. 3(a), which presents the high-field behavior as a function of θbc and θa, disregarding field strength. Blue (red) points are used for angles where a superconducting (metamagnetic) transition occurs. Included are only metamagnetic transitions that show a clear step in PDO frequency; as an example, in Fig. 2c there is a clear step in f for θa = 11.1 ° but only a kink for θa = 15.7 °.Magnetometry results are also shown: gray points indicate angles at which a peak in d M/ dH was observed. Blue and red shaded regions are intended as guides to the eye, showing the SC FP region and the region in which there is a step in PDO frequency at Hm, which we label “∆ M > 0.” The general picture that emerges is of a superconducting halo around the b axis that becomes thin in angular extent as H approaches the ab plane. The field angle at which superconductivity emerges in the ab plane is near the edge of the ∆ M > 0 region. In contrast, our study and Ref. [21] show that the ∆ M > 0 region extends to at least θbc = 60 °

in the bc plane, while the upper boundary of the SC FP halo is around θbc = 45 ° at 0.6 K [5, 21]. It is observed that for each PDO sample, there are values of θbc for which the ∆ M > 0 region extends beyond SC FP as a function of θa.Note that there is some variability associated with individual sample characteristics. For example, sample P2 has a mass of 1.4 mg, over three times larger than P3’s mass of 0.4 mg. Therefore, P2 may experience more eddy current heating during each magnetic field pulse than P3. This can bring the sample above the critical temperature of the SC FP phase. In Fig. 3a it is apparent that sample P2 is not superconducting at θbc ≈ 40 °, in a region of field angles where P3 is superconducting. The field-angular boundary of the SC FP phase is notable, considering the magnetic and electronic anisotropy in UTe 2. For fields below Hm and at low temperatures, the a axis is the magnetic easy axis of UTe 2, with magnetic susceptibility several times higher than those of the b or c axes. [1] From the magnetometry results described above, it is clear that there is also magnetic anisotropy in the FP phase, although its character is different. Magnetization along 

a is affected at the metamagnetic transition while magnetization along c is not, and ∆ Mb evolves very differently with tilts from b towards a versus towards c. Despite this magnetic anisotropy, the SC FP halo has a nearly circular inner diameter of approximately 20 ° tilt away from the b axis. This near-symmetry about the b axis differs dramatically from the c-axis alignment of UTe 2’s cylindrical Fermi surfaces at low field.[28–30] 

> RELATIONSHIP BETWEEN METAMAGNETIC DISCONTINUITY AND SUPERCONDUCTIVITY

It has been proposed that the 7 K metamagnetic CEP at H ∥ b is suppressed to lower temperatures as field is tilted away from b, eventually reaching 0 K and thus becoming a quantum critical endpoint (QCEP). [21] At present, there is only one system (Sr 3Ru 2O7) for which a field angle-tunable metamagnetic QCEP has been reported.[31, 32] Notably, the proliferation of quantum fluctuations at a quantum critical point can stabilize superconductivity. [33–36] In that case, superconductivity should be strongest at the QCEP. From our measurements, we can assess whether QCEPs play a role in the SC FP phase of UTe 2.In an ideal system, as a first-order transition is suppressed, the jump in order parameter should remain infinitesimally sharp and merely decrease in magnitude. However, in our measurements and those reported in Ref. [21], the jump in PDO at Hm broadens fairly continuously with increasing field tilt from b; a similar trend appears in our magnetization data (see Fig. 14 in Appendix E). Due to this discrepancy between prediction and observation, it can be difficult to pinpoint the exact angle at which a first-order transition becomes a smooth crossover. Previously, the temperature of the CEP for H ∥ b in UTe 2 was mainly determined by the disappearance of magnetic hysteresis in measurements of magnetization, magnetoresistance, and thermoelectric power. [6, 12, 14, 15] Previous resistance measurements in DC fields show that the size of the hysteresis loop at Hm is roughly unchanged up to θa = 8 ° in the ab plane and up to θbc = 24 ° in the bc plane. [27] As discussed in Appendix E, analyzing hysteresis was inconclusive for these measurements. Therefore, we differentiate between PDO and magnetization signals that show a clear step as a function of field vs. those that do not, at a measurement temperature of ≈ 0.6 K (see dark red line in Fig. 3b). As shown in Fig. 2, there are opposite trends for θbc = 0 ° vs. θbc = 45 ° in terms of the relation between SC FP and the jump in magnetization at Hm. In both cases, the downward jump in f at Hm becomes softer and broader as θa

increases, as shown in Fig. 2a and Fig. 2c. PDO measurements performed at θbc = 23 °, 41 °, 52 ° for P2 and at 35 °

for P3 reveal a similar angle dependence: the negative step in the PDO signal associated with metamagnetism shows substantial softening with increasing θa. However, the field-angle-dependence of the SC FP phase is very different to that of the metamagnetic transition. For θbc = 0 °, i.e., the ab plane, superconductivity arises approximately at 60.6 K 

ΔM > 0 

H m

# ba

ΔM > 0 

> 0.6 K
> a
> b
> c

FIG. 3. (a) High-field phase diagram for UTe 2 at 0.6 K as a function of θa and θbc based on magnetization and PDO measure-ments. PDO data shown are a compilation of PDO measurements from this report (samples P2 and P3; filled symbols) and from Ref. [11] (samples P1 and P2; empty symbols). Blue (red) points indicate angles where a superconducting transition (step-like metamagnetic transition) occurs. Gray points indicate angles at which a peak in d Mi/dH was observed in magnetometry. Open black symbols indicate angles at which a partial peak was observed but was cut off at our maximum measurement field of 73 T. Blue and red shaded regions are guides to the eye for the SC FP region and the ∆ M > 0 region described in the text. Inset is a zoom-in on select points in the ab plane. Data points highlighted in white indicate angles at which temperature-dependent PDO measurements were performed; the labels a, b, and c correspond to the subfigures of Fig. 4. (b) Illustration of the 0.6 K phase diagram of UTe 2 as a function of θa, θbc , and magnetic field strength, based on the measurements shown in (a) as well as Ref. [11, 27]. Away from the ab plane, the boundary of the ∆ M > 0 region does not coincide with the field angles at which the SC FP phase exists. 

θcrit a , the angle where the feature in magnetization disappears altogether. Yet at θbc = 45 °, superconductivity exists at θa = 0 ° and disappears at higher θa. In other words, for higher θbc , superconductivity exists where the jump in magnetization is largest as a function of θa.The coexistence of superconductivity with strong metamagnetic transitions can be seen clearly by looking at the temperature dependence of the PDO data at fixed field angle. Fig. 4b shows the PDO signal of sample P3 with field in the bc plane (i.e., θa = 0 °) at θbc = 35 °. At 0.7 K, there is a sharp jump in the PDO frequency at roughly 42 T, indicating the onset of the SC FP phase. In the normal state at 4 K, there is a similarly sharp drop in PDO frequency, showing a clear first-order metamagnetic transition. Compare this condition to an orientation approximately 12 °

outside the bc plane, as shown in Fig. 4c, where there is no superconductivity but only a weak metamagnetic transition. It is clear that even at the lowest measured temperature of 0.7 K, the jump in magnetization at this field 7angle is smaller than the jump at 4 K for field at θa = 0 °, i.e., in the bc plane. This suggests that the CEP is at a higher temperature for θa = 0 ° than for θa = 12 °. However, the SC FP phase exists at θa = 0 °, where the CEP is at higher temperature. This correlation is opposite what would be expected if the SC FP phase were due to quantum fluctuations at field angles where the metamagnetic critical endpoint is suppressed to 0 K. a b c              

> FIG. 4. Temperature-dependent PDO measurements of (a) sample P2 at θbc = 0 °and θa= 18.5 °; (b) sample P3 at θbc = 35 °
> and θa= 0 ±0.2 °; and (c) sample P3 at θbc = 35 °and θa= 12.3 ±0.1 °. The data points highlighted in white in Fig. 3a indicate the field angles at which these measurements were performed, in context of the overall phase diagram.
> DISCUSSION

We find that the increase in magnetization at the metamagnetic transition, ∆ M , is largest for fields along b and decreases as field is tilted away from b. Field tilts in the ab plane suppress ∆ M the most efficiently, with no measurable jump in magnetization observed beyond a critical angle of θcrit a ≈ 18 °. The jump in magnetization is confined to the 

b axis for fields in the bc plane. However, we find evidence that ∆ M is collinear with the direction of the applied field for fields in the ab plane. Future torque magnetometry measurements in the ab plane of UTe 2 could be used to independently verify this conclusion. Through PDO measurements, we have found that the halo-shaped SC FP phase does in fact extend all the way to the ab plane, but only within a very narrow angular window. This window notably occurs roughly at θcrit a , indicating that there may be an interplay between the suppression of metamagnetism and high-field superconductivity in the ab 

plane. One possible explanation is that the boundary of the FP phase itself is at θa ≈ 20 ° in the ab plane. Since the SC FP phase can only exist in the FP phase, Hm serves as a lower field bound to the SC FP phase [37]. Similarly, the boundary of the FP phase in terms of field angle would be expected to limit the extent of the SC FP phase. Previous measurements have found a non-monotonic temperature dependence of Hm at θa = 18 ° in the ab plane, suggesting a possible competition between nearly degenerate magnetic ground states.[38] Perhaps the FP phase that can host superconductivity disappears at θcrit a and is replaced by a different electronic state. In Ref. [21], the extension of SC FP to magnetic fields below Hm in resistance measurements was cited as evidence of quantum-criticality-induced superconductivity, as it occurred for field angles near the putative QCEPs. However, we note that a similar appearance of the SC FP phase below Hm was observed in resistance measurements under pressure; in these measurements the metamagnetic transition was clearly first-order, as demonstrated by the presence of hysteresis. [37] Rather than arising from proximity to a QCEP, we posit that such “spillover” may be due to FP domain formation below Hm, which could result in filamentary superconductivity. For field orientations outside the ab plane, we find no correspondence between the existence of the SC FP phase and the end of the first-order metamagnetic phase transition. This indicates that quantum critical fluctuations originating from the metamagnetic phase boundary are not the source of superconducting pairing for the SC FP phase. Several hypotheses remain for the unusual field-angle-dependence of UTe 2’s SC FP phase. While our results do not support the connection between QCEPs and the SC FP phase, they do not preclude the general possibility that the superconducting pairing strength is field-angle-dependent. In this case, the superconducting transition temperature 

Tc should also vary with field angle. Another possibility is that the Cooper pairs carry a finite angular momentum, requiring a non-unitary spin-triplet order parameter. [11] Then the upper critical field depends on field-angle due to a coupling between field and the superconducting order parameter. A separate theory that has been explored is 8that the SC FP phase involves interband pairing, made possible by Zeeman splitting. [39] Within this framework, the field-angle dependence of the superconductivity arises from spin-orbit coupling. Future experiments will be needed to map the upper critical field of the SC FP phase as a function of field angle and temperature. The highest upper critical field of the SC FP phase is currently unknown; for many field angles, it exceeds 73 T, our maximum applied field in these measurements. Such a study may help to distinguish between various theories of the SC FP phase. It will also be valuable to further study the FP phase itself, building on our extant magnetometry measurements to understand the magnetization vector of UTe 2 across the entire FP phase. 

> CONCLUSION

The highest-field superconducting phase of UTe 2, the SC FP phase, has a unique field-angle dependence among all known field-induced superconductors. We find that the SC FP phase extends all the way to the ab plane of UTe 2,forming a complete halo around the b axis in terms of field angle. We also find that this angular dependence does not appear connected to the endpoints of the first-order metamagnetic transition into the FP phase. Regarding the FP phase that hosts high-field superconductivity, we find evidence that the jump in magnetization at the metamagnetic transition of UTe 2 is collinear with field direction for fields in the ab plane. This contrasts with the purely b-axis jump in magnetization we find for fields in the bc plane. All of these observations provide much desired footing for microscopic theories and firm constraints for testing future models. 

> ACKNOWLEDGMENTS

We thank Andriy Nevidomskyy for helpful discussions. This work was supported in part by the National Science Foundation under the Division of Materials Research Grant NSF-DMR 2105191. A portion of this work was performed at the National High Magnetic Field Laboratory (NHMFL), which is supported by National Science Foundation Cooperative Agreements DMR-1644779 and DMR-2128556, and the Department of Energy (DOE). JS acknowledges support from the DOE BES program “Science of 100 T”. The authors declare no competing financial interest. Identification of commercial equipment does not imply recommendation or endorsement by NIST.                                     

> Appendix A: Sample masses and synthesis
> Sample Mass (mg) U:Te T ( °C) Time S1 5.9 2:3 1060/1000 1 week S2 1.2 5:9 900/830 2 weeks S3 0.7 5:9 900/830 2 weeks S4 8.0 5:9 900/830 2 weeks S5 4.4 5:9 900/830 2 weeks P1 0.8 5:9 900/830 2 weeks P2 1.4 2:3 900/830 2 weeks P3 0.4 5:9 900/830 2 weeks TABLE I. Sample masses and growth conditions: the initial molar ratio of U to Te (“U:Te”), the temperature gradient used (“T ( °C)”), and the length of time the growth was held at those temperatures (“Time”).
> Appendix B: Converting magnetic field angle to magnetic vector components

For ease of comparison with other works, Fig. 5 is a version of Fig. 3 with different axes. Rather than plotting the phase diagram as function of θa and θbc , we show it here as a function of the magnetic field components along the crystallographic axes: Ha, Hb, and Hc.The data points shown in 3a and 5a indicate the points at which either a metamagnetic (red) or superconducting (blue) onset transition was measured by PDO, as well as points at which steps were seen in magnetometry (gray). We show these points in three dimensions in Fig. 6, with axes of field strength and direction in Fig. 6a and with axes 9b

SC1 SC2 SC FP 0.6 K 

ΔM > 0 

# a 0.6 K SC FP ΔM > 0           

> FIG. 5. (a) High-field phase diagram for UTe 2at 0.6 K as a function of Haand Hcbased on magnetization and PDO measurements. All symbols are the same as those in Fig. 3a. (b) An illustration of the 0.6 K phase diagram of UTe 2as a function of magnetic field components, based on the measurements shown in (a) as well as Ref. [11, 27].

of field components in Fig. 6b. These plots correspond to the three-dimensional illustrations in Fig. 3b and Fig. 5b, respectively.   

> Appendix C: PDO features in the ab plane

For certain field sweeps in the ab plane, an increase in PDO frequency can be observed for fields above the meta-magnetic transition field; as an example, see the measurement at θa = 18.2 ° in Fig. 2a. Additionally, for several field sweeps above 19 °, subtle upturns in PDO frequency occur at fields between 55 and 60 T. An increase in PDO frequency can be caused by a decrease in sample resistance, but this may simply be due to negative magnetoresistance rather than the onset of superconductivity. Changes in PDO frequency can also be due to changes in magnetic moment of the sample being measured [17]. We plot the field at which the upturns in PDO frequency occurs as a function of θa in Fig. 7, along with the metamagnetic and superconducting transitions. It is clear that both the low-angle and the high-angle upturns occur at fields far from the superconducting transitions, even when very close in θa. From this, we conclude that these upturns in PDO frequency are unrelated to the SC FP phase. 10  

# ba

FIG. 6. Superconducting and step-like metamagnetic transitions of UTe 2 measured by PDO and magnetometry at 0.6 K, shown (a) as a function of θa, θbc , and field strength and (b) as a function of magnetic field components Ha, Hb, and Hc. All symbols are the same as those in Fig. 3a. For visual clarity, all data are shown at positive θa; data points that have been mirrored from negative θa are shown with smaller marker sizes. Pink lines indicate the expected metamagnetic transition at fixed values of 

θbc , based on the relationship between Hm and field angle given in Ref. [11]. Gray lines emphasize values of θbc at which data were taken. 

Appendix D: Change in PDO features with increasing θbc 

Each dataset is collected at fixed θbc , using a rotator to change θa between field pulses. However, it is instructive to compare data taken from different datasets at similar θa in order to see trends in the data as a functiom of θbc .Fig. 8 shows such PDO data from sample P2. It is clear that without changing θa, increasing θbc leads to a smaller jump in the PDO signal at the metamagnetic transition. The jump in magnetization at Hm is largest with field along 

b and decreases both with increasing θa and with increasing θbc .11 

FIG. 7. Features observed in the PDO frequency of sample P2 with fields in the ab plane. For visual clarity, all data are shown at positive θa; data points that have been mirrored from negative θa are shown with smaller marker sizes. Blue (red) points indicate a superconducting (step-like metamagnetic) transition. Yellow points indicate upturns in PDO frequency at fields above the metamagnetic transition, while green points indicate subtle upturns in PDO frequency observed for θa > 19 °.The gray dashed line shows the expected evolution of Hm versus θa given in Ref. [11]. Green and yellow dotted lines in the inset are guides to the eye. a b

# Sample P2 

FIG. 8. PDO measurements of sample P2 at ≈0.65 K at (a) θa = 0 ° and (b) θa = 17 °, with each subfigure showing data taken at two different values of θbc .

Appendix E: Analysis of magnetometry data Determining ∆M

Our magnetometry measurements include a compensation coil to offset the signal induced by the changing external magnetic field. The compensation coil is designed such that there is no background contribution at room temperature. 12 However, thermal contraction leads to imperfect compensation at cryogenic temperatures. In many pulsed-field mag-netometry measurements, the background remaining after compensation can be determined by taking measurements with an empty coil; this background can then be subtracted from the sample measurement. Our measurements are taken on a rotator, with the measurement coil rotating along with the sample itself, meaning that the background changes at each rotation angle. In this setup, it is impractical to take empty-coil measurements corresponding to each actual measurement as a method of background subtraction. Therefore, we do have non-zero backgrounds to contend with, sometimes varying as a function of field. As described in the main text, we extract d Mi/dH up to a constant of proportionality from our measurements. If we had no background, we could integrate this to find something proportional to Mi as a function of field. Because of the background, we measure additional contributions that are not related to the sample. An example of the result of integrating what we call d Mi/dH is shown in Fig. 9a. The metamagnetic transition can be seen as a sudden rise around 40 T, but the negative slope is non-physical. a b c               

> FIG. 9. An example of the analysis process for magnetometry data from a single field sweep. (a) The result of integrating dM/ dHacross the full field range with no background subtraction. (b) The blue curve is d M/ dHas measured. The black line shows the best-fit Gaussian with constant background, as described in the text. The orange subsection of d M/ dHshows the region between H−and H+as described in the text. (c) The result of integrating d M/ dHminus its constant background, from H−to H+.

In the region around the metamagnetic transition, the background of d Mi/dH can be approximated as constant (it can be seen that the result of integration is roughly linear). Our goal is to subtract this background and then to integrate d Mi/dH over a small region around the metamagnetic transition. We fit d Mi/dH to a Gaussian with a constant background, of the form a exp − (H−Hm)2 

> 2σ2

+ bg. Here a, bg, and σ are constants and Hm is the metamagnetic transition field (also a parameter in the fit). An example of such a fit is shown in Fig. 9b. In order to calculate ∆ M ,we integrate d Mi/dH - bg from H− to H+. For the majority of our analysis, we use H± = Hm ± 6σ; for exceptionally sharp transitions we use H± = Hm ± 10 σ. An example of this integration is shown in Fig. 9c. In cases where dM/dt 

itself had a clear polynomial background, usually due to inadequate compensation, we subtracted the polynomial background before doing the analysis described above. 

> Hysteresis
